Repository: abhidevathi/projects

# Projects

This is a repository of a collection of my reports/projects/research projects and final materials that I would like to showcase for the public. Basically, it consists of things that I am proud of. I hope you all enjoy!

## 1708-Devathi-TohokuPoster-Final.pdf

This is a poster I presented at the CWRU-Tohoku Data Science Symposium. My project was to study the degradation mechanisms of Polyurethane under accelerated weather exposure. I primarily focused on color changes of the material. The main skill I gained from this project was the ability to clean data from a sparse tree of folders, and aggregate it all into one tidy dataframe for proper analysis. I would include the data in my repository, but that was requested to be left in the lab's local hard drive.

## 1710-351-451-Proj1-Report-dxd310.pdf

This project was part of my Exploratory Data Science class. The professor is also the Principal Investigator of the Solar Durability and Lifetime Extension (SDLE) Center, where I completed the Degradation study in the aforementioned research project. 

Skills I learned primarily include data cleaning using dplyr, and beginning to perform a network model using the <S|M|R> technique, or the Stressor/Mechanism/Response Framework, that is described in the report.

## 1711-04-Resume.pdf

This is my Resume, updated as of November 4th, 2017.

File: Exploratory-Data-Science/Aggregation-Cleaning-EDA/AcrylicHardcoats/color/step0/9006-TPU.csv
ID,L*,a*,b*,YI E313 [D65/10],Haze % D65/10
sa22071.00,96.71,-0.03,0.33,0.57,2.2
sa22071.01,96.7,-0.03,0.34,0.61,2.9
sa22071.02,96.78,-0.03,0.33,0.58,3.1
sa22071.03,96.74,-0.04,0.33,0.57,3
sa22071.04,96.71,-0.03,0.36,0.63,2.9
sa22071.05,96.67,-0.04,0.34,0.59,3.3
sa22071.06,96.74,-0.03,0.42,0.76,2.6
sa22071.07,96.74,-0.02,0.35,0.62,3.2
sa22071.08,96.8,-0.05,0.34,0.58,2.1
sa22071.09,96.82,-0.03,0.3,0.53,1.5
sa22072.00,96.73,-0.04,0.36,0.62,1.8
sa22072.01,96.71,-0.03,0.37,0.67,3.3
sa22072.02,96.76,-0.03,0.35,0.63,2.3
sa22072.03,96.79,-0.04,0.33,0.58,2.1
sa22072.04,96.78,-0.05,0.36,0.62,1.8
sa22072.05,96.74,-0.05,0.34,0.59,2.9
sa22072.06,96.7,-0.04,0.37,0.65,2.8
sa22072.07,96.79,-0.03,0.33,0.58,1.4
sa22072.08,96.76,-0.05,0.37,0.64,2.7
sa22072.09,96.74,-0.05,0.37,0.64,3.2
sa22073.00,96.74,-0.05,0.37,0.64,2.6
sa22073.01,96.71,-0.05,0.36,0.63,2.9
sa22073.02,96.7,-0.04,0.36,0.62,4.3
sa22073.03,96.7,-0.04,0.36,0.63,3
sa22073.04,96.66,-0.03,0.36,0.64,3
sa22073.05,96.74,-0.04,0.36,0.63,2.9
sa22073.06,96.76,-0.05,0.36,0.63,2.5
sa22073.07,96.78,-0.04,0.33,0.57,2.5
sa22073.08,96.75,-0.04,0.33,0.58,3.5
sa22073.09,96.65,-0.04,0.35,0.62,4.4

File: Exploratory-Data-Science/Aggregation-Cleaning-EDA/AcrylicHardcoats/color/step0/9013-TPU.csv
ID,L*,a*,b*,YI E313 [D65/10],Haze % D65/10
sa22077.00,96.77,-0.03,0.4,0.71,4.6
sa22077.01,96.74,-0.04,0.37,0.64,3.9
sa22077.02,96.76,-0.08,0.34,0.57,3
sa22077.03,96.77,-0.05,0.39,0.69,2.7
sa22077.04,96.78,-0.04,0.36,0.62,1.8
sa262077.05,96.76,-0.04,0.38,0.67,2.1
sa22077.06,96.78,-0.03,0.35,0.63,2.4
sa22077.07,96.76,-0.05,0.37,0.65,3
sa22077.08,96.69,-0.11,0.24,0.34,1.9
sa22077.09s,96.72,-0.04,0.33,0.57,1.3
sa22078.00,96.75,-0.05,0.38,0.65,3.6
sa22078.01,96.75,-0.04,0.36,0.63,2.5
sa22078.02,96.82,-0.04,0.36,0.63,2.8
sa22078.03,96.8,-0.05,0.35,0.6,2.1
sa22078.04,96.78,-0.05,0.36,0.62,2.3
sa22078.05,96.75,-0.03,0.35,0.62,1.6
sa22078.06,96.78,-0.03,0.35,0.61,1.6
sa22078.07,96.82,-0.03,0.33,0.59,2.3
sa22078.08,96.78,-0.05,0.37,0.65,2.2
sa22078.09,96.76,-0.04,0.35,0.61,2.1
sa22079.00,96.8,-0.03,0.34,0.61,2.3
sa22079.01,96.8,-0.04,0.36,0.63,1.5
sa22079.02,96.76,-0.04,0.36,0.63,2.2
sa22079.03,96.72,-0.04,0.4,0.7,3.2
sa22079.04,96.77,-0.04,0.34,0.6,1.9
sa22079.05,96.78,-0.04,0.36,0.64,1.7
sa22079.06,96.81,-0.04,0.36,0.63,2
sa22079.07,96.78,-0.03,0.37,0.65,1.9
sa22079.08,96.8,-0.04,0.38,0.66,1.8
sa22079.09,96.78,-0.04,0.36,0.63,3

File: Exploratory-Data-Science/Aggregation-Cleaning-EDA/AcrylicHardcoats/color/step0/9025-TPU.csv
ID,L.,a.,b.,YI.E313..D65.10.,Haze...D65.10
sa22083.00,96.75,-0.05,0.33,0.57,1.9
sa22083.01,96.78,-0.04,0.35,0.61,2.2
sa22083.02,96.75,-0.02,0.36,0.65,4.4
sa22083.03,96.8,-0.03,0.33,0.59,1.4
sa22083.04,96.75,-0.03,0.37,0.65,3.7
sa22083.05,96.8,-0.04,0.37,0.65,2.8
sa22083.06,96.78,-0.02,0.36,0.64,3.4
sa22083.07,96.7,-0.03,0.39,0.69,6.3
sa22083.08,96.81,-0.05,0.38,0.66,3.1
sa22083.09,96.86,-0.03,0.32,0.57,1.3
sa22084.00,96.79,-0.03,0.33,0.59,2.1
sa22084.01,96.78,-0.03,0.34,0.6,2.6
sa22084.02,96.79,-0.04,0.33,0.57,2.6
sa22084.03,96.81,-0.02,0.36,0.65,2.9
sa22084.04,96.81,-0.04,0.35,0.62,2.7
sa22084.08,96.83,-0.02,0.35,0.63,2.6
sa22084.09,96.82,-0.03,0.34,0.61,2.2
sa22085.00,96.79,-0.03,0.35,0.63,2.5
sa22085.01,96.81,-0.03,0.38,0.67,2.8
sa22085.02,96.78,-0.03,0.34,0.6,2.5
sa22085.03,96.81,-0.04,0.34,0.6,2
sa22085.04,96.84,-0.04,0.35,0.62,1.5
sa22085.05,96.78,-0.04,0.37,0.65,2.7
sa22084.05,96.81,-0.03,0.35,0.61,3.3
sa22085.06,96.79,-0.04,0.34,0.59,2
sa22084.06,96.8,-0.03,0.36,0.64,2.8
sa22085.07,96.8,-0.02,0.34,0.62,3.4
sa22084.07,96.82,-0.04,0.32,0.56,2.2
sa22085.08,96.82,-0.05,0.35,0.6,2.5
sa22085.09,96.83,-0.04,0.34,0.59,1.6

File: Exploratory-Data-Science/Aggregation-Cleaning-EDA/AcrylicHardcoats/color/step0/TPU.csv
ID,L*,a*,b*,YI E313 [D65/10],Haze % D65/10
sa222088.00,96.73,-0.03,0.34,0.6,2.5
sa22088.01,96.74,-0.04,0.35,0.6,2.3
sa22088.02,96.76,-0.02,0.32,0.58,2.3
sa22088.03,96.82,-0.03,0.3,0.54,1.5
sa22088.04,96.81,-0.03,0.33,0.58,1.8
sa22088.05,96.72,-0.02,0.33,0.58,4.2
sa22088.06,96.79,-0.02,0.31,0.55,2.1
sa22088.07,96.74,-0.03,0.32,0.56,2.6
sa22088.08,96.76,-0.04,0.33,0.58,3.1
sa22088.09,96.78,-0.02,0.32,0.56,2
sa22088.10,96.7,-0.02,0.36,0.64,3.4
sa22088.11,96.83,-0.03,0.31,0.54,1.4
sa22088.12,96.78,-0.04,0.32,0.56,2.9
sa22088.13,96.8,-0.03,0.32,0.56,2.5
sa22088.14,96.74,-0.03,0.36,0.63,3
sa22089.00,96.8,-0.03,0.32,0.56,1.7
sa22089.01,96.79,-0.04,0.33,0.57,2.2
sa22089.02,96.76,-0.02,0.33,0.59,3.7
sa22089.03,96.75,-0.03,0.34,0.6,3
sa22089.04,96.73,-0.03,0.33,0.59,3.7
sa22089.05,96.61,-0.03,0.37,0.66,5
sa22089.06,96.7,-0.04,0.36,0.63,3.8
sa22089.07,96.76,-0.04,0.33,0.58,3.6
sa22089.08,96.65,-0.04,0.36,0.63,5.4
sa22089.09,96.68,-0.03,0.35,0.62,3.5
sa22089.10,96.74,-0.03,0.34,0.59,3.2
sa22089.11,96.74,-0.04,0.34,0.58,2.1
sa22089.12,96.78,-0.04,0.32,0.57,1.7
sa22089.13,96.75,-0.04,0.34,0.6,2.7
sa22089.14,96.79,-0.03,0.32,0.56,1.2

File: Exploratory-Data-Science/Aggregation-Cleaning-EDA/AcrylicHardcoats/color/step1/1x.csv
ID,L*,a*,b*,YI E313 [D65/10],Haze % D65/10
sa22079.04,96.08,-0.03,0.7,1.3,5.6
sa22079.03,96.26,-0.04,0.68,1.24,5.9
sa22079.02,96.22,-0.04,0.65,1.19,5.1
sa22079.01,96.32,-0.04,0.64,1.17,4.3
sa22076.04,95.37,-0.05,1.03,1.91,6
sa22076.03,95.19,-0.04,1.28,2.4,6.3
sa22076.02,95.66,-0.2,1.07,1.86,3.5
sa22076.01,95.46,-0.43,1.12,1.78,4.4
sa22073.04,96.11,-0.05,0.64,1.16,6.8
sa22073.03,96.18,-0.05,0.72,1.31,5.9
sa22073.02,95.96,-0.05,0.69,1.26,7
sa22073.01,96.01,-0.02,0.7,1.3,7.5
sa22070.04,96.03,-0.18,1.11,1.96,3.1
sa22070.03,95.15,-0.15,1.22,2.2,7.6
sa22070.02,95.44,-0.18,1.15,2.04,5.9
sa22070.01,95.2,-0.18,1.23,2.19,7.2
sa22089.09,96.17,-0.04,0.76,1.4,5.3
sa22089.08,96.2,-0.04,0.74,1.36,5.9
sa22089.07,96.08,-0.02,0.75,1.39,7
sa22089.06,95.9,-0.04,0.78,1.43,9.1
sa22087.09,95.03,-0.2,1.15,2.03,5.9
sa22087.08s,95.05,-0.22,1.09,1.9,5
sa22087.07,95.11,-0.19,1.12,1.97,3.4
sa22087.06,94.71,-0.21,1.25,2.22,6.6
sa22085.04,95.87,-0.06,0.77,1.4,10
sa22085.03,95.9,0,0.84,1.59,11.1
sa22085.02,96.14,-0.06,0.67,1.21,8.1
sa22085.01,95.64,-0.22,0.56,0.89,9.4
sa22081.04,95.62,-0.19,1.08,1.89,6.3
sa22081.03,95.48,-0.19,1.15,2.02,7.6
sa22081.02,95.25,-0.16,1.25,2.25,8.6
sa22081.01,95.34,-0.17,1.17,2.1,6.7

File: Exploratory-Data-Science/Aggregation-Cleaning-EDA/AcrylicHardcoats/color/step1/5x.csv
ID,L*,a*,b*,YI E313 [D65/10],Haze % D65/10
sa22079.08,96.13,-0.03,0.77,1.42,7.7
sa22079.07,96.08,-0.05,0.65,1.18,6.4
sa22079.06,96.18,-0.02,0.66,1.22,6.3
sa22079.05,95.73,-0.03,0.73,1.35,9.7
sa22076.08,95.21,-0.16,1.28,2.3,9.4
sa22076.07,95.35,-0.16,1.16,2.08,5.9
sa22076.06,95.51,-0.18,1.12,1.98,4.6
sa22076.05,95.57,-0.17,1.12,1.99,4.3
sa22073.08,96.14,-0.02,0.71,1.32,7.3
sa22073.07,96.22,-0.04,0.65,1.18,6.8
sa22073.06,96.1,-0.04,0.7,1.28,7.4
sa22073.05,96.04,-0.01,0.71,1.32,7.9
sa22070.08,95.28,-0.16,1.19,2.14,7.2
sa22070.07,95.48,-0.19,1.09,1.91,8
sa22070.06,95.35,-0.18,1.15,2.04,6.7
sa22070.05,95.4,-0.17,1.18,2.11,6.4
sa22089.13,96.04,-0.02,0.75,1.39,7.4
sa22089.12,95.58,0.01,0.93,1.77,9.8
sa22089.11,96.16,-0.06,0.75,1.37,7.1
sa22089.10,95.94,-0.02,0.79,1.46,9
sa22087.13,94.82,-0.16,1.22,2.2,5.9
sa22087.12,94.94,-0.17,1.21,2.17,4.2
sa22087.11,94.86,-0.16,1.2,2.16,4.2
sa22087.10,95,-0.17,1.21,2.16,3.5
sa22085.08,96.2,-0.02,0.64,1.19,7.7
sa22085.07,95.8,0,0.7,1.32,10.1
sa22085.06,96.25,-0.02,0.61,1.13,6.4
sa22085.05,96.07,-0.01,0.68,1.26,8.2
sa22082.03,95.13,-0.15,1.26,2.29,9.4
sa22082.02,94.94,-0.13,1.34,2.44,11.7
sa22082.01,95.35,-0.15,1.18,2.12,6.9
sa22082.00,95.33,-0.17,1.2,2.14,9.6

File: Exploratory-Data-Science/Aggregation-Cleaning-EDA/AcrylicHardcoats/color/step1/ASTMG154-mASTMG154.csv
ID,L*,a*,b*,YI E313 [D65/10],Haze % D65/10
sa22088.05,96.62,-0.04,0.8,1.46,2.4
sa22088.04,96.58,-0.06,0.86,1.56,2.1
sa22088.03,96.64,-0.04,0.71,1.31,1.7
sa22088.02,96.64,-0.03,0.67,1.24,2
s222088.01,96.63,-0.05,0.74,1.34,1.8
sa22086.05,95.21,-0.48,1.95,3.34,1.1
sa22086.04,95.2,-0.49,2,3.42,1.1
sa22086.03,95.21,-0.48,2,3.43,2.1
sa22086.02,95.18,-0.48,1.98,3.4,1.7
sa22086.01,95.2,-0.49,1.97,3.37,1.2
sa22083.05,96.52,-0.08,0.85,1.53,2.8
sa22083.04,96.51,-0.08,0.91,1.65,2.8
sa22083.03,96.55,-0.08,0.95,1.73,2.1
sa22083.02,96.61,-0.08,0.97,1.75,1.2
sa22083.01,96.59,-0.07,0.96,1.74,1.9
sa22080.05,95.72,-0.53,1.97,3.32,2
sa22080.04,95.64,-0.52,1.92,3.22,1.7
sa22080.03,95.63,-0.54,1.95,3.28,2.2
sa22080.02,95.64,-0.48,1.82,3.08,1.7
sa22080.01,95.69,-0.48,1.84,3.12,1.6
sa22077.05,96.55,-0.1,0.84,1.5,2.5
sa22077.04,96.51,-0.11,1.01,1.82,1.8
sa22077.03,96.48,-0.01,1.13,2.11,2.8
sa22077.02,96.38,-0.17,1.07,1.87,4.2
sa220777.01,96.48,-0.13,1.04,1.87,2.3
sa22074.05,95.68,-0.52,1.97,3.32,1
sa22074.04,95.59,-0.54,2,3.38,1.6
sa22074.03,95.67,-0.51,1.91,3.23,1.3
sa22074.02,95.61,-0.52,2.02,3.43,1.7
sa22074.01,95.67,-0.53,2.03,3.42,1.4
sa22071.05,96.53,-0.05,0.91,1.66,2.1
sa22071.04,96.51,-0.05,0.71,1.29,2.3
sa22071.03,96.59,-0.05,0.83,1.52,1.8
sa22071.02,96.66,-0.04,0.8,1.46,2
sa22071.01,96.51,-0.03,0.74,1.37,2.9
sa22068.05,95.63,-0.53,1.98,3.33,2.3
sa22068.04,95.71,-0.53,1.95,3.28,2
sa22068.03,95.7,-0.51,1.93,3.26,2.1
sa22068.02,95.75,-0.56,2.03,3.41,2.8
sa22068.01,95.65,-0.55,1.98,3.32,1.9
sa22088.10,96.57,-0.04,0.52,0.94,5.1
sa22088.09,96.5,-0.04,0.57,1.03,5.2
sa22088.08,96.6,-0.04,0.63,1.15,3.7
sa22088.07,96.59,-0.04,0.5,0.9,4
sa22088.06,96.04,0.09,1.25,2.42,43.9
sa22086.10,95.42,-0.34,1.74,3.04,20.4
sa22086.09,94.58,-0.3,1.85,3.3,28.1
sa22086.08,94,-0.37,1.67,2.93,19.8
sa22086.07,92.95,-0.29,1.92,3.5,38.9
sa22086.06,91.99,-0.35,1.81,3.27,42.5
sa22084.00,96.58,-0.06,0.73,1.32,2.7
sa22083.09,96.59,-0.04,0.65,1.17,5.8
sa22083.08,96.3,-0.05,0.91,1.67,11.4
sa22083.07,96.14,-0.05,0.98,1.8,15.6
sa22083.06,96.3,-0.04,0.67,1.23,11.6
sa22080.10,95.87,-0.36,1.33,2.23,2.7
sa22080.09,95.42,-0.53,1.45,2.34,10.8
s222080.08,95.79,0.08,1.42,2.74,9
sa22080.07,95.81,-0.38,1.37,2.29,1.8
sa22080.06,96.06,-0.28,1.58,2.77,6.8
sa22078.00,96.3,-0.07,0.86,1.56,5.6
sa22077.09,96.04,-0.04,0.85,1.58,12.5
sa22077.08,96.56,-0.07,0.73,1.3,1.5
sa22077.07,96.25,-0.06,0.85,1.55,8.4
sa22077.06,96.23,-0.04,0.83,1.53,12.1
sa22075.00,95.15,-0.24,1.76,3.16,22.7
sa22074.09,95.72,-0.31,1.2,2.04,3.3
sa22074.08,96.8,-0.42,1.52,2.54,5.6
sa22074.07,95.57,-0.32,1.29,2.2,2.6
sa22074.06,95.63,-0.34,1.33,2.25,2
sa22072.00,96.01,0.01,0.83,1.57,24.5
sa22071.09,96.1,-0.02,0.75,1.4,18.9
sa22071.08,96.61,-0.03,0.49,0.89,2.6
sa22071.07,96.53,-0.04,0.53,0.95,6.7
sa22071.06,96.36,-0.03,0.58,1.07,7.8
sa22069.00,95.68,-0.34,1.32,2.23,2.4
sa22068.09,95.69,-0.25,1.14,1.96,5.3
sa22068.08,95.62,-0.35,1.38,2.34,3.9
sa22068.07,95.56,-0.35,1.36,2.3,4.6
sa22068.06,94.99,-0.44,1.63,2.77,5.9

File: Exploratory-Data-Science/Aggregation-Cleaning-EDA/AcrylicHardcoats/color/step1/ASTMG155.csv
ID,L*,a*,b*,YI E313 [D65/10],Haze % D65/10
sa22089.05,96.55,-0.02,0.39,0.71,6.8
sa22089.04,96.72,-0.04,0.36,0.63,3
sa22089.03,96.64,-0.03,0.36,0.64,4.5
sa22089.02,96.57,-0.02,0.38,0.68,5.6
sa22089.01,96.71,-0.03,0.33,0.59,3.1
sa22087.05,95.14,-0.28,1.23,2.12,4.5
sa22087.04,95.12,-0.26,1.25,2.18,5.7
sa22087.03,95.07,-0.25,1.21,2.11,3.9
sa22087.02,95.13,-0.26,1.2,2.08,2.5
sa22087.01,95.09,-0.27,1.27,2.21,7.2
sa22085.00,96.6,-0.04,0.45,0.79,4.5
sa22084.09,96.59,-0.04,0.4,0.71,4.9
sa22084.08,96.33,-0.06,0.57,1.02,17.5
sa22084.07,96.39,-0.04,0.58,1.06,13.9
sa22084.06,95.81,-0.03,0.57,1.04,15.6
sa22081.000,95.67,-0.28,1.18,2.02,5.5
sa22080.19,95.98,-0.28,1.13,1.92,4.3
sa22080.18,95.84,-0.17,1.14,2.02,5.1
sa22080.17,93.87,-0.18,1.65,3.04,51.7
sa22080.16,94.84,-0.14,1.55,2.85,32.8
sa22079.00,96.5,-0.07,0.42,0.72,3.9
sa22078.09,96.64,-0.05,0.37,0.64,2.8
sa22078.08,96.38,-0.04,0.43,0.76,7.6
sa22078.07,96.59,-0.06,0.41,0.72,3.6
sa22078.06,96.5,-0.05,0.39,0.68,4.6
s22076.000,95.5,0.73,0.62,1.74,3.3
sa22075.09,95.45,-0.09,1.16,2.13,8.5
sa22075.08,95.14,0.09,1.06,2.08,2.3
sa22075.07,95.63,-0.37,1.06,1.71,2
sa22075.06,95.88,-0.44,1.54,2.57,1.8
sa22073.00,96.19,-0.05,0.5,0.9,19.2
sa22072.09,96.26,-0.03,0.5,0.91,18.5
sa22072.08,95.76,-0.07,0.58,1.04,14.9
sa22072.07,95.75,-0.03,0.54,0.99,15.6
sa22072.06,95.64,-0.03,0.46,0.84,14.6
sa22070.00,94.21,-0.44,1.66,2.84,37.2
sa22069.09,95.6,-0.52,0.98,1.46,5.6
sa22069.08,93.7,-0.39,1.5,2.58,23.7
sa22069.07,93.18,-0.41,1.47,2.53,23.3
sa22069.06,94.94,-0.22,1.45,2.6,36.3

File: Exploratory-Data-Science/Aggregation-Cleaning-EDA/AcrylicHardcoats/color/step1/HF.csv
ID,L*,a*,b*,YI E313 [D65/10],Haze % D65/10
sa22072.05,96.68,-0.22,0.83,1.38,2.1
sa22072.04,96.67,-0.21,0.81,1.36,2.6
sa22072.03,96.71,-0.21,0.74,1.23,1.9
sa22072.02,96.72,-0.19,0.78,1.32,1.2
sa22072.01,96.64,-0.21,0.81,1.35,2.3
sa22069.05,95.74,-0.22,1.02,1.77,3.3
sa22069.04,95.74,-0.23,1.04,1.78,4.3
sa22069.03,95.71,-0.21,1.03,1.79,3.3
sa22069.02,95.67,-0.2,1.06,1.85,4.9
sa22069.01,95.7,-0.2,1.03,1.78,4.4
sa22066.55,96.72,-0.18,0.8,1.35,1.7
sa22066.54,96.71,-0.18,0.78,1.31,1.9
sa22066.53,96.66,-0.2,0.87,1.48,2.4
sa22066.52,96.71,-0.21,0.77,1.28,1.8
sa22066.51,96.68,-0.22,0.85,1.43,2.1
sa2222075.01,95.68,-0.08,1.1,2.02,5.5
sa22075.02,95.73,-0.2,1.03,1.8,2
sa22075.03,95.74,-0.22,1.04,1.8,2.3
sa22075.04,95.68,-0.22,1.03,1.78,2.3
ssa22075.05,95.71,-0.22,1.03,1.79,3.5
sa22078.01,96.64,-0.22,0.84,1.4,2.6
sa22078.02,96.7,-0.21,0.82,1.37,3
sa22078.03,96.7,-0.22,0.81,1.35,1.9
sa22078.04,96.69,-0.31,0.89,1.42,1.9
sa22078.05,96.73,-0.22,0.84,1.41,1.4
ssa22080.11,95.78,-0.22,1.02,1.75,2.9
sa22080.12,95.71,-0.21,1.02,1.77,2.4
sa22080.13,95.74,-0.22,1.02,1.77,2.8
sa22080.14,95.75,-0.22,1.02,1.77,2.6
sa22080.15,95.78,-0.21,1.02,1.77,2.7
sa22084.01,96.71,-0.21,0.82,1.37,2.5
sa22084.02,96.73,-0.19,0.77,1.3,2
sa22084.03,96.68,-0.19,0.79,1.34,2.6
sa22084.04,96.74,-0.18,0.75,1.26,2.2
sa22084.05,96.76,-0.19,0.76,1.27,2.5
sa22086.11,95.05,-0.19,1.09,1.92,2.5
sa22086.12,95.12,-0.2,1.09,1.91,2.4
sa22086.13,95.11,-0.21,1.1,1.93,2.2
as22086.14,95.07,-0.2,1.08,1.9,2.3
a22087.00,95.09,-0.2,1.11,1.96,3.3
sa22088.11,96.72,-0.23,0.9,1.52,1.8
sa22088.12,96.68,-0.25,0.95,1.59,3.1
sa22088.13,96.7,-0.23,0.9,1.51,2.7
sa22088.14,96.66,-0.21,0.89,1.5,2.8
sa22089.00,96.64,-0.22,0.86,1.44,3

File: Exploratory-Data-Science/Aggregation-Cleaning-EDA/AcrylicHardcoats/color/step2/1x-5x.csv
ID,L*,a*,b*,YI E313 [D65/10],Haze % D65/10
sa22081.02,95.29,-0.16,1.23,2.21,5
sa22081.03,95.42,-0.19,1.2,2.13,6.6
sa22081.04,95.41,-0.18,1.18,2.1,5.7
sa22085.02,95.87,-0.01,0.85,1.6,8.8
sa22085.03,95.93,-0.01,0.86,1.61,7.2
sa22085.04,95.96,-0.01,0.87,1.63,6.7
sa22087.07,94.87,-0.19,1.18,2.11,5.2
sa2087.08,94.91,-0.2,1.2,2.13,4.7
sa22087.09,94.85,-0.2,1.23,2.2,5.9
sa22089.07,94.98,0.02,1.16,2.23,16.6
sa22089.08,94.95,0.03,1.22,2.34,15.6
sa22089.09,95.1,0.02,1.13,2.17,12.2
sa22070.02,95.4,-0.2,1.2,2.12,5.6
sa22070.03,95.29,-0.19,1.21,2.15,6
sa22070.04,95.37,-0.19,1.18,2.09,5.9
sa22073.02,95.19,0.03,1.11,2.12,14.1
sa22073.03,94.85,0.03,1.23,2.37,19
sa22073.04,96.19,-0.01,0.76,1.42,6
sa22076.02,95.56,-0.19,1.19,2.11,3.6
sa22076.03,95.38,-0.2,1.26,2.23,4
sa22076.04,95.38,-0.24,1.26,2.21,8.7
sa22079.02,96.26,-0.04,0.71,1.3,4.7
sa22079.03,96.11,-0.04,0.76,1.4,5.5
sa22079.04,96.16,-0.02,0.82,1.52,5
sa22070.06,94.88,-0.22,1.27,2.25,5.3
sa22070.07,95.47,-0.19,1.17,2.08,5.4
sa22070.08,95.2,-0.18,1.29,2.32,7.4
sa22073.06,94.63,0,0.81,1.55,6.5
22073.07,95.12,0.03,1.09,2.11,15.6
sa22073.08,96.02,-0.02,0.82,1.52,7
sa22076.06,95.28,-0.19,1.3,2.32,5.7
sa22076.07,95.35,-0.2,1.29,2.3,4.6
sa22076.08,95.51,-0.19,1.23,2.18,4.1
sa22079.06,95.92,-0.03,0.79,1.46,6.7
sa22079.07,96.08,-0.03,0.76,1.41,5.9
sa22079.08,96.1,-0.03,0.82,1.52,6.4
sa22082.01,95.2,-0.18,1.33,2.39,7.6
sa22082.02,95.41,-0.19,1.31,2.34,5.9
a22082.03,95.32,-0.17,1.32,2.38,5.7
sa22085.06,96.11,-0.01,0.8,1.49,7.1
sa22085.07,95.88,-0.01,0.8,1.5,9.8
sa22085.08,96.11,-0.01,0.8,1.5,6.9
sa22087.11,94.87,-0.19,1.31,2.35,4.4
sa22087.12,94.84,-0.2,1.27,2.26,5.8
sa22087.13,94.92,-0.19,1.28,2.29,4.2
sa22089.11,95.08,0.03,1.11,2.14,13.2
sa22089.12,95.12,0.04,1.03,2,13.3
sa22089.133,95.02,0.03,1.12,2.16,14.6

File: Exploratory-Data-Science/Aggregation-Cleaning-EDA/AcrylicHardcoats/color/step2/ASTMG154.csv
ID,L*,a*,b*,YI E313 [D65/10],Haze % D65/10
ssa22072.00,96.07,0.02,0.65,1.24,19.3
sa22071.09,96.1,0.02,0.66,1.25,18.3
sa22071.08,96.6,0,0.46,0.86,4.3
sa22071.07,96.35,-0.01,0.62,1.16,12.8
sa22069.00,94.69,-0.44,1.73,2.95,15.1
sa22068.09,92.33,-0.39,3.31,6.11,53.6
sa22068.08,93.1,-0.49,2.17,3.8,27
sa22068.07,94.75,-0.34,1.65,2.88,13.1
sa22066.50,96.47,-0.03,0.64,1.17,6.1
sa22065.59,96.33,-0.03,0.67,1.23,9
sa22065.58,96.15,-0.01,0.78,1.46,16.9
sa22065.57,96.49,-0.04,0.69,1.26,5.9
sa22080.10,96.74,-0.39,1.6,2.7,8.7
sa22080.09,92.77,-0.28,2.23,4.11,47.2
8sa22080.08,93.73,-0.49,2.27,3.99,26.1
sa22080.07,92.42,-0.59,4.06,7.38,63.1
sa22078.00,96.53,-0.05,0.73,1.33,7.2
sa22077.09,96.25,-0.03,0.78,1.45,12.2
sa22077.08,96.35,-0.06,0.73,1.32,8.5
sa22077.07,95.96,-0.09,1.02,1.85,15
sa22075.00,94.87,-0.3,2.11,3.78,26.6
sa22074.09,95.13,-0.33,1.61,2.81,15.8
sa22074.08,95.76,-0.74,2.43,4.01,17.3
sa22074.07,95.68,-0.11,1.52,2.8,7
sa22088.10,96.56,-0.04,0.64,1.16,6.8
sa22088.09,95.85,0,0.5,0.95,9.8
sa22088.08,96.37,0.01,0.57,1.07,12.2
sa2088.07,96.02,0,0.58,1.09,14.8
sa22086.10,90.57,-0.6,2.45,4.37,69
sa22086.09,85.67,-0.83,7.85,15.12,95.9
sa22086.08,89.38,-0.54,2.75,5.05,76.5
sa22086.07,90.36,-0.53,2.46,4.44,78.2
sa222084.00,95.68,-0.03,0.82,1.52,19.7
sa22083.09,95.94,0,0.73,1.37,25.7
sa22083.08,95.86,-0.02,0.71,1.33,15.1
sa22083.07,94.84,-0.01,0.96,1.81,36

File: Exploratory-Data-Science/Aggregation-Cleaning-EDA/AcrylicHardcoats/color/step2/ASTMG155.csv
ID,L*,a*,b*,YI E313 [D65/10],Haze % D65/10
sa22069.07,92.67,-0.36,1.77,3.16,60.2
sa22069.08,92.53,-0.33,1.8,3.25,65.8
sa22069.09,91.47,-0.4,1.86,3.34,81
sa22070.00,90.48,-0.34,2.16,4,86.9
sa22072.07,96.21,0.01,0.51,0.96,16.1
sa22072.08,96.02,-0.01,0.53,0.98,14.4
sa22072.09,96.16,-0.02,0.52,0.96,18.3
sa22073.00,96.21,0,0.49,0.92,32.1
sa22075.07,90.37,-0.41,1.77,3.19,68.7
sa22075.08,91.1,-0.46,1.73,3.05,57.2
sa22075.09,95.26,-0.68,1.54,2.4,10.3
sa22076.00,93.9,-0.28,1.55,2.76,36
sa22078.07,96.45,-0.02,0.45,0.82,9.1
sa22078.08,96.28,-0.01,0.47,0.86,14.4
sa22078.09,96.52,-0.01,0.42,0.77,5
sa22079.00,96.03,-0.02,0.5,0.92,16.5
sa22080.17,91.66,-0.36,2.04,3.72,52
sa22080.18,90.73,-0.46,1.9,3.38,55.8
sa22080.19,91.23,-0.4,1.73,3.08,62
sa22081.00,90.85,-0.42,1.74,3.09,57.6
sa22084.07,96.36,-0.02,0.52,0.95,10.3
sa22084.08,96.42,-0.01,0.51,0.94,9.8
sa22084.09,96.5,-0.01,0.41,0.76,10.5
sa22085.00,96.44,-0.03,0.48,0.88,8.2
sa22087.02,93.36,-0.35,1.8,3.19,45.3
sa22087.03,94.66,-0.34,1.6,2.8,14.9
sa22087.04,93.58,-0.36,1.76,3.11,41.6
sa22087.05,93.48,-0.35,1.84,3.28,32.9
sa22089.02,96.52,0,0.39,0.72,8.6
sa22089.03,96.44,0.01,0.39,0.73,8.5
sa22089.04,96.28,0.01,0.42,0.8,10.7
sa22089.05,96.46,0,0.41,0.75,6.8

File: Exploratory-Data-Science/Aggregation-Cleaning-EDA/AcrylicHardcoats/color/step2/HF.csv
ID,L*,a*,b*,YI E313 [D65/10],Haze % D65/10
sa22069.02,95.79,-0.21,1.17,2.05,6.4
sa22069.03,95.8,-0.21,1.12,1.95,5.9
sa22069.04,95.84,-0.21,1.15,2.01,4.1
sa22069.05,95.79,-0.21,1.14,1.99,5.7
sa22072.02,96.85,-0.29,1.1,1.83,2.2
sa22072.03,96.76,-0.21,1.1,1.9,2.6
sa22072.04,96.76,-0.29,1.09,1.83,3.1
sa22072.05,96.84,-0.29,1.1,1.85,2.4
sa22075.02,95.84,-0.2,1.07,1.88,2.9
sa2075.03,95.82,-0.21,1.13,1.97,2.7
sa22075.04,95.86,-0.21,1.09,1.89,2
sa22075.05,95.85,-0.21,1.08,1.89,2.9
sa22078.02,96.73,-0.3,1.19,2.01,3.3
sa22078.03,96.78,-0.31,1.16,1.93,2.3
sa22078.04,96.77,-0.29,1.19,2.02,2.4
sa22078.05,96.81,-0.29,1.15,1.93,1.7
sa22080.12,95.87,-0.21,1.1,1.91,4.1
sa22080.13,95.86,-0.22,1.11,1.94,4.6
sa22080.14,95.86,-0.22,1.12,1.94,4.4
sa22080.15,95.82,-0.22,1.11,1.93,5.2
sa22084.02,96.85,-0.28,1.1,1.84,2.3
sa22084.03,96.88,-0.28,1.11,1.87,2.1
sa22084.04,96.88,-0.29,1.07,1.78,2.1
sa22084.05,96.79,-0.28,1.17,1.99,2.5
sa22086.12,95.25,-0.2,1.13,1.98,3
sa22086.13,95.23,-0.2,1.13,2,2.7
sa22086.14,95.23,-0.18,1.14,2.02,3.3
sa22087.00,95.26,-0.2,1.13,2,3.1
sa22088.12,96.73,-0.36,1.55,2.63,2.7
sa22088.13,96.74,-0.34,1.37,2.32,2.5
sa22088.14,96.69,-0.29,1.24,2.11,3.1
sa22089.00,96.73,-0.31,1.24,2.08,3.2

File: Exploratory-Data-Science/Aggregation-Cleaning-EDA/AcrylicHardcoats/color/step2/mASTMG154.csv
ID,L*,a*,b*,YI E313 [D65/10],Haze % D65/10
sa22071.05,96.55,-0.02,0.62,1.14,3.4
sa22071.04,96.52,-0.02,0.46,0.85,4
sa22071.03,96.59,-0.01,0.54,0.99,2.8
s2071.02,96.54,0,0.58,1.09,3.6
sa22068.05,95.56,-0.62,2.4,4.07,2.4
sa22068.04,95.56,-0.62,2.39,4.05,2.7
sa22068.03,95.3,-0.66,2.49,4.22,4.1
sa22068.02,95.71,-0.69,2.43,4.07,4.4
sa22065.55,96.47,-0.1,0.98,1.77,2.7
sa22065.54,96.56,-0.07,0.88,1.59,3.2
sa22065.53,96.66,-0.07,0.87,1.57,2.3
sa22065.52,96.71,-0.05,0.8,1.46,2.6
sa22080.05,95.59,-0.63,2.35,3.97,2.8
sa22080.04,95.6,-0.62,2.41,4.08,2
sa232080.03,95.28,-0.62,2.4,4.07,5.6
sa22080.02,95.48,-0.62,2.32,3.91,4.3
sa22077.05,96.55,-0.09,1.02,1.85,2.5
sa22077.04,96.55,-0.08,0.95,1.72,4.1
sa22077.03,96.48,-0.13,1.08,1.92,4
sa22077.02,96.42,-0.2,1.55,2.76,4.8
sa22074.05,95.37,-0.66,2.56,4.34,3.7
sa22074.04,95.51,-0.7,2.78,4.71,1.8
sa22074.03,95.63,-0.61,2.33,3.93,1.7
sa22074.022,94.72,-0.76,3.05,5.21,8.6
sa22088.05,96.61,-0.02,0.67,1.23,3.3
sa22088.04,96.6,-0.01,0.64,1.18,3.4
sa22088.03,96.57,-0.01,0.5,0.91,3.5
sa22088.02,96.57,-0.02,0.55,1.02,3.3
sa22086.05,95.12,-0.58,2.36,4.04,3.6
sa22086.04,94.82,-0.6,2.59,4.46,9.7
sa22086.03,94.93,-0.6,2.49,4.28,6.5
ssa22086.02,94.83,-0.6,2.55,4.39,8.2
sa22083.05,96.51,-0.08,0.99,1.81,3.1
sa22083.04,96.61,-0.09,0.88,1.58,3
sa22083.03,96.61,-0.03,0.74,1.35,2.9
sa22083.02,96.61,-0.09,0.96,1.74,1.7

File: Exploratory-Data-Science/Aggregation-Cleaning-EDA/AcrylicHardcoats/color/step3/1501step3-sgarc-1x-5x.csv
ID,L*,a*,b*,YI E313 [D65/10],Haze % D65/10
sa22089.09,94.55,0.05,1.56,3.01,15.5
sa22089.08,94.19,0.07,1.7,3.31,20.4
sa22087.09,94.63,-0.22,1.45,2.61,8.4
sa22087.08,94.96,-0.25,1.28,2.24,5.4
sa22085.04,95.78,-0.01,1.07,2.01,7.9
sa22085.03,95.84,-0.02,1.04,1.95,7.5
sa22081.04,95.17,-0.24,1.41,2.5,5.7
a22081.03,95.2,-0.23,1.39,2.46,5.5
sa22079.04,95.73,-0.03,1.09,2.04,8.1
sa22079.03,95.42,-0.02,1.12,2.11,9.3
sa22076.04,95.03,-0.22,1.46,2.61,7.7
sa22076.03,95.12,-0.45,1.4,2.32,5.3
sa22073.04,95.5,0,1.17,2.21,8.9
sa22073.03,95.23,0,1.27,2.42,11.8
sa22070.04,94.97,-0.2,1.48,2.67,6.7
sa22070.03,95.17,-0.15,1.42,2.58,6.2
sa22079.08,95.24,-0.02,1.23,2.33,9.8
sa22079.07,95.33,-0.01,1.07,2.02,10.1
sa22076.08,95.17,-0.25,1.46,2.58,5
sa22076.07,94.87,-0.22,1.54,2.77,6.1
sa22073.08,95.4,0,0.99,1.87,7.9
sa22073.07,94.83,0.02,1.31,2.51,7.8
sa22070.08,95.1,-0.24,1.46,2.6,5.4
sa22070.07,94.49,-0.16,1.66,3.05,24.9
sa22082.02,94.81,-0.22,1.62,2.92,7
sa22082.03,95.07,-0.27,1.52,2.68,4.6
sa22089.13,93.88,0.09,1.87,3.66,11.5
sa22089.12,94.4,0.08,1.65,3.22,11.6
sa22087.13,94.35,-0.17,1.86,3.42,23.6
sa22087.12,94.6,-0.2,1.73,3.14,17
sa22085.08,95.72,-0.01,0.92,1.73,8.6
sa22085.07,95.8,-0.03,0.94,1.76,7.9

File: Exploratory-Data-Science/Aggregation-Cleaning-EDA/AcrylicHardcoats/color/step3/ASTMG154-mASTMG154.csv
ID,L*,a*,b*,YI E313 [D65/10],Haze % D65/10
sa22068.03,95.15,-0.74,2.97,5.06,10.4
sa22068.04,94.77,-0.71,3.13,5.41,12.4
sa22068.05,95.06,-0.67,2.93,5.04,9.4
sa22068.08,90.19,-0.46,3.55,6.64,75.2
sa22068.09,90.68,-0.5,4.15,7.74,68.5
sa22069.00,91.53,-0.42,2.11,3.82,68.6
sa22071.03,96.53,0.01,0.38,0.71,4.2
sa22071.04,96.58,0.03,0.3,0.57,4.4
sa22071.04,96.55,0.02,0.35,0.67,3.8
sa22071.08,95.95,-0.08,0.87,1.57,11.5
sa22071.09,95.8,0.06,0.56,1.1,20.8
sa22072.000,95.71,0.07,0.64,1.25,26.6
sa22074.03,94.98,-0.74,3.32,5.71,11.5
sa22074.04,95.09,-0.81,3.68,6.32,5.1
sa22074.05,95.29,-0.73,3.09,5.27,4.5
sa22074.08,92.28,-0.4,2.34,4.25,68.6
sa22074.098,91.97,-0.5,2.24,3.99,59.1
sa22075.00,91.38,-0.34,2.62,4.87,69.1
sa22077.04,96.32,-0.01,0.54,1.01,4.5
sa22077.05,96.32,-0.09,1.01,1.84,5.6
sa22077.08,95.76,0.03,0.69,1.32,23.1
sa22077.09,95.91,-0.07,1.01,1.86,14.5
sa22078.00,96.31,0,0.59,1.1,9
sa22080.03,94.75,-0.67,3.07,5.31,18.1
sa22080.04,95.22,-0.77,2.99,5.07,10.2
sa22080.05,94.56,-0.92,2.87,4.77,18.3
sa22080.08,91.32,-0.43,2.61,4.78,75.1
sa22080.09,91.95,-0.42,2.44,4.45,63.8
sa22080.10,92.44,-0.36,2.41,4.4,55
22083.03,96.56,0.01,0.42,0.79,3.2
sa22083.04,96.4,-0.04,0.8,1.46,4.4
sa22083.05,96.5,-0.05,0.86,1.58,3.8
sa22083.08,95.83,0,0.56,1.06,10.1
sa22083.09,96.31,0.01,0.52,0.97,14.3
sa22084.00,94.37,0.02,0.89,1.72,44
22086.03,94.82,-0.62,2.61,4.48,20.1
sa22086.04,94.93,-0.65,2.7,4.63,29.2
sa22086.05,95.17,-0.63,2.55,4.35,8.1
sa22086.08,91.37,-0.35,2.48,4.58,90.5
sa22086.09,90.35,-0.5,3,5.52,88.8
sa22086.10,91.84,-0.42,2.16,3.9,86.4
sa22088.03,96.59,0.03,0.34,0.64,4.4
sa22088.04,96.6,0.02,0.39,0.73,4.3
sa22088.05,96.6,0.02,0.37,0.7,4.2
sa22088.08,96.25,0.02,0.45,0.86,10.5
a22088.09,95.97,0.03,0.51,0.99,12
sa22088.10,96.03,0.04,0.43,0.82,9.8

File: Exploratory-Data-Science/Aggregation-Cleaning-EDA/AcrylicHardcoats/color/step3/ASTMG155-HF.csv
ID,L*,a*,b*,YI E313 [D65/10],Haze % D65/10
sa22069.03,95.45,-0.27,1.42,2.48,6.1
sa22069.04,95.56,-0.24,1.24,2.16,4.3
sa22069.05,95.55,-0.25,1.26,2.19,4.8
sa22075.03,95.53,-0.25,1.32,2.3,4
sa22075.04,95.51,-0.25,1.33,2.32,3.4
sa22075.05,95.5,-0.25,1.34,2.34,4.8
sa2080.13,95.58,-0.23,1.26,2.21,4.3
sa22080.14,95.55,-0.25,1.28,2.24,5
sa22080.15,95.47,-0.24,1.23,2.15,5.7
sa22086.13,94.99,-0.21,1.13,1.98,3.3
sa22086.14,95.05,-0.21,1.09,1.92,3.3
sa22087.00,95.05,-0.22,1.13,1.97,3.8
sa22069.08,93.84,-0.28,1.75,3.14,88.1
sa22069.09,94.11,-0.31,1.71,3.04,87.2
sa22070.00,89.19,-0.31,2.64,5.04,93.1
sa22072.08,96.02,-0.02,0.4,0.74,16.5
sa22072.09,96.03,0.01,0.46,0.86,19.8
sa22073.000,96.07,0.02,0.39,0.73,25.3
sa22075.08,91.67,-0.39,1.8,3.22,74.3
sa22075.09,91.64,-0.51,1.96,3.44,91.5
sa22076.00,93.76,-0.31,1.68,3,81.4
sa22078.08,96.3,0.02,0.44,0.83,19
sa22078.09,96.42,0.01,0.36,0.67,16.4
sa22079.00,96.08,0.03,0.46,0.88,30.2
sa22080.18,93.23,-0.28,1.72,3.1,73
sa22080.19,93.41,-0.29,1.65,2.96,75.5
sa22081.00,93.52,-0.26,1.76,3.19,72.1
sa22084.08,96.23,0.02,0.47,0.89,17.4
sa22084.09,96.3,0.04,0.46,0.88,22
sa22085.00,96.37,-0.01,0.45,0.84,10.6
sa22087.03,91.14,-0.4,1.93,3.48,89.1
sa22087.04,92.16,-0.34,1.78,3.21,87.5
s22087.05,93.36,-0.35,1.64,2.9,81.1
sa22089.03,96.53,0.02,0.28,0.53,4.5
sa22089.04,96.43,0.03,0.3,0.57,6.2
sa22089.05,96.51,0.02,0.29,0.55,5.8

File: Exploratory-Data-Science/Aggregation-Cleaning-EDA/AcrylicHardcoats/color/step4/1501acryhc-step4-hlab.csv
ID,L*,a*,b*,YI E313 [D65/10],Haze % D65/10
sa22072.09,96.12,0.08,0.42,0.84,24.7
sa22073.00,96.25,0.06,0.35,0.7,22.3
sa2070.000,91.92,-0.33,2.14,3.93,97.8
sa22069.09,92.53,-0.34,1.94,3.51,97.4
sa22081.00,92.67,-0.34,1.89,3.41,96
sa22080.19,92.68,-0.34,1.87,3.36,96.7
sa22078.09,96.44,0.07,0.35,0.71,19.2
sa22079.00,96.23,0.07,0.35,0.71,19.4
sa22076.00,92.43,-0.36,1.9,3.42,97.5
sa22075.09,89.63,-0.36,2.53,4.75,96.8
sa22089.04,95.12,0.06,0.53,1.04,31.5
sa22089.05,96.21,0.05,0.42,0.82,14.1
sa22087.05,92.81,-0.35,1.9,3.4,97
sa22087.04,92.54,-0.36,1.88,3.38,97.1
sa22084.09,96.1,0.07,0.48,0.96,22.3
sa22085.00,95.88,0.02,0.48,0.92,16.6
sa22089.14,96.88,-0.02,0.33,0.58,2.6
sa22088.00,96.84,-0.01,0.32,0.58,2.1
sa22087.14,95.12,-0.17,1.04,1.85,3.5
sa22085.09,96.75,-0.01,0.36,0.65,2.9
sa22083.00,96.83,-0.01,0.33,0.6,3.1
sa22082.04,95.75,-0.18,0.95,1.66,2.5
sa22080.00,95.82,-0.18,0.95,1.66,3.4
sa22079.09,96.7,-0.03,0.43,0.76,5.2
sa22077.00,96.6,-0.04,0.5,0.89,9.3
sa22076.09,95.87,-0.17,0.97,1.69,3
sa22074.00,95.87,-0.17,0.94,1.65,4.2
sa22080.05,94.41,-0.8,2.86,4.85,32.8
sa22080.04,94,-0.52,2.86,5.06,45.2
sa22077.05,96.56,0.02,0.4,0.75,9.5
sa22077.04,96.31,-0.01,0.47,0.87,13.8
sa22074.051,93.28,-0.77,3.29,5.73,18.9
sa22074.04,94.2,-0.73,4.12,7.26,35.9
sa22088.04,96.59,0.03,0.48,0.92,4.8
sa22088.05,96.55,0.04,0.45,0.86,5.5
sa22086.04,94.11,-0.56,2.96,5.23,53.9
sa22086.05,93.88,-0.47,3.15,5.65,44.2
sa22083.05,96.66,0.05,0.43,0.83,4.1
sa22083.04,96.56,0.03,0.46,0.88,3.1
sa22071.05,95.9,-0.56,3.02,5.25,7.2
sa22071.04,96.28,-0.01,0.5,0.92,5.8
sa2068.05,94.44,-0.56,2.98,5.25,21.8
sa22068.04,94.21,-0.6,3.36,5.93,18.1
sa22069.00,87.89,-0.51,3.23,6.1,93.4
sa22068.09,89.07,-0.35,2.77,5.27,89.4
sa22080.10,91.95,-0.33,2.08,3.81,88.5
sa22080.09,89.51,-0.36,3.12,5.92,92.4
sa22075.00,91.96,-0.35,2.26,4.14,85.4
sa22074.09,91.09,-0.43,2.27,4.13,88.5
sa22086.10,92.01,-0.31,2.01,3.67,89.9
sa22086.09,89.44,-0.44,2.93,5.5,92.3
sa22071.00,96.65,-0.03,0.36,0.65,3
sa22070.09,95.78,-0.19,0.98,1.69,3.4
sa22068.00,95.72,-0.19,0.99,1.73,4.5
sa22073.09,96.59,-0.02,0.4,0.72,3.8
sa22075.05,95.48,-0.25,1.42,2.49,3.9
sa22075.04,95.31,-0.24,1.54,2.73,4.9
sa22080.15,95.29,-0.21,1.39,2.47,7.3
sa22080.14,95.26,-0.24,1.81,3.25,6.2
sa22086.14,94.97,-0.21,1.12,1.96,2.9
sa22087.00,95,-0.21,1.16,2.05,4.2
sa22069.05,95.11,-0.23,1.8,3.24,5.9
sa22069.044,95.42,-0.25,1.44,2.54,3.7
