Repository: abhidevathi/projects

# Projects

This is a repository of a collection of my reports/projects/research projects and final materials that I would like to showcase for the public. Basically, it consists of things that I am proud of. I hope you all enjoy!

## 1708-Devathi-TohokuPoster-Final.pdf

This is a poster I presented at the CWRU-Tohoku Data Science Symposium. My project was to study the degradation mechanisms of Polyurethane under accelerated weather exposure. I primarily focused on color changes of the material. The main skill I gained from this project was the ability to clean data from a sparse tree of folders, and aggregate it all into one tidy dataframe for proper analysis. I would include the data in my repository, but that was requested to be left in the lab's local hard drive.

## 1710-351-451-Proj1-Report-dxd310.pdf

This project was part of my Exploratory Data Science class. The professor is also the Principal Investigator of the Solar Durability and Lifetime Extension (SDLE) Center, where I completed the Degradation study in the aforementioned research project. 

Skills I learned primarily include data cleaning using dplyr, and beginning to perform a network model using the <S|M|R> technique, or the Stressor/Mechanism/Response Framework, that is described in the report.

## 1711-04-Resume.pdf

This is my Resume, updated as of November 4th, 2017.

File: Exploratory-Data-Science/Aggregation-Cleaning-EDA/1708-351-451-Proj1-example-dataframe.csv
Dose,YI,Haze,ftir-1250,ftir-1700,fitr-1700,ftir-2900,ftir-3350,material,step,exposure,sample
100,0.4,6.3,0.0755741,0.0790068,0.476985,0.49647,0.0785581,9006-PET,1,HF,sa01.01
100,0.4,5.4,0.0782824,0.0824789,0.451817,0.470196,0.080463,9013-PET,1,HF,sa01.02
100,0.3,5.3,0.0820524,0.0867707,0.408349,0.424778,0.084454,9025-PET,1,HF,sa01.03
100,0.35,7.3,NA,NA,0.377081,0.3921226667,0.0870542667,9006-TPU,1,HF,sa02.01
100,0.5,8.1,NA,NA,0.342763,0.3562766667,0.0900022167,9013-TPU,1,HF,sa02.02
100,0.6,5.5,NA,NA,0.308445,0.3204306667,0.0929501667,9025-TPU,1,HF,sa02.03
200,0.4,6.3,0.0755741,0.0790068,0.476985,0.49647,0.0785581,9006-PET,2,HF,sa03.01
200,0.5,5.2,0.0782824,0.0824789,0.451817,0.470196,0.080463,9013-PET,2,HF,sa03.02
200,0.66,5.3,0.0820524,0.0867707,0.408349,0.424778,0.084454,9025-PET,2,HF,sa03.03
200,0.35,6.9,NA,NA,0.377081,0.3921226667,0.0870542667,9006-TPU,2,HF,sa04.01
200,0.6,7,NA,NA,0.342763,0.3562766667,0.0900022167,9013-TPU,2,HF,sa04.02
200,0.55,8,NA,NA,0.308445,0.3204306667,0.0929501667,9025-TPU,2,HF,sa04.03

File: Exploratory-Data-Science/Aggregation-Cleaning-EDA/completeDataFrame.csv (part 1 of 2)
"ID","step","hours","exposure","material","retain","lstar","astar","bstar","YI","Haze","ftir.1250","ftir.1700","ftir.2900","ftir.3350","dose","doseType"
"sa22076.02",0,0,"1x","9013-PET",2,95.88,-0.04,1.14,2.13,1.2,NA,NA,NA,NA,0,"fullSpectrum"
"sa22073.01",0,0,"1x","9006-TPU",1,96.71,-0.05,0.36,0.63,2.9,NA,NA,NA,NA,0,"fullSpectrum"
"sa22085.02",0,0,"1x","9025-TPU",2,96.78,-0.03,0.34,0.6,2.5,NA,NA,NA,NA,0,"fullSpectrum"
"sa22079.02",0,0,"1x","9013-TPU",2,96.76,-0.04,0.36,0.63,2.2,NA,NA,NA,NA,0,"fullSpectrum"
"sa22081.02",0,0,"1x","9025-PET",2,95.81,-0.18,0.95,1.66,1.8,NA,NA,NA,NA,0,"fullSpectrum"
"sa22085.01",0,0,"1x","9025-TPU",1,96.81,-0.03,0.38,0.67,2.8,NA,NA,NA,NA,0,"fullSpectrum"
"sa22089.07",0,0,"1x","TPU",2,96.76,-0.04,0.33,0.58,3.6,NA,NA,NA,NA,0,"fullSpectrum"
"sa22085.03",0,0,"1x","9025-TPU",3,96.81,-0.04,0.34,0.6,2,NA,NA,NA,NA,0,"fullSpectrum"
"sa22089.08",0,0,"1x","TPU",3,96.65,-0.04,0.36,0.63,5.4,NA,NA,NA,NA,0,"fullSpectrum"
"sa22073.02",0,0,"1x","9006-TPU",2,96.7,-0.04,0.36,0.62,4.3,NA,NA,NA,NA,0,"fullSpectrum"
"sa22087.09",0,0,"1x","PET",4,95.09,-0.18,1.02,1.8,1.2,NA,NA,NA,NA,0,"fullSpectrum"
"sa22087.07",0,0,"1x","PET",2,95.09,-0.18,1.03,1.82,1.4,NA,NA,NA,NA,0,"fullSpectrum"
"sa22076.01",0,0,"1x","9013-PET",1,95.78,-0.19,0.96,1.67,1.9,NA,NA,NA,NA,0,"fullSpectrum"
"sa22087.06",0,0,"1x","PET",1,95.04,-0.18,1.04,1.84,1.5,NA,NA,NA,NA,0,"fullSpectrum"
"sa22089.06",0,0,"1x","TPU",1,96.7,-0.04,0.36,0.63,3.8,NA,NA,NA,NA,0,"fullSpectrum"
"sa22079.01",0,0,"1x","9013-TPU",1,96.8,-0.04,0.36,0.63,1.5,NA,NA,NA,NA,0,"fullSpectrum"
"sa22073.04",0,0,"1x","9006-TPU",4,96.66,-0.03,0.36,0.64,3,NA,NA,NA,NA,0,"fullSpectrum"
"sa22070.02",0,0,"1x","9006-PET",2,95.79,-0.18,0.96,1.67,2.1,NA,NA,NA,NA,0,"fullSpectrum"
"sa22087.08",0,0,"1x","PET",3,95.08,-0.17,1.03,1.83,1.2,NA,NA,NA,NA,0,"fullSpectrum"
"sa22079.04",0,0,"1x","9013-TPU",4,96.77,-0.04,0.34,0.6,1.9,NA,NA,NA,NA,0,"fullSpectrum"
"sa22070.03",0,0,"1x","9006-PET",3,95.83,-0.19,0.95,1.65,1.1,NA,NA,NA,NA,0,"fullSpectrum"
"sa22089.09",0,0,"1x","TPU",4,96.68,-0.03,0.35,0.62,3.5,NA,NA,NA,NA,0,"fullSpectrum"
"sa22073.03",0,0,"1x","9006-TPU",3,96.7,-0.04,0.36,0.63,3,NA,NA,NA,NA,0,"fullSpectrum"
"sa22081.03",0,0,"1x","9025-PET",3,95.82,-0.19,0.94,1.64,1.4,NA,NA,NA,NA,0,"fullSpectrum"
"sa22070.01",0,0,"1x","9006-PET",1,95.76,-0.18,0.96,1.68,1.8,NA,NA,NA,NA,0,"fullSpectrum"
"sa22085.04",0,0,"1x","9025-TPU",4,96.84,-0.04,0.35,0.62,1.5,NA,NA,NA,NA,0,"fullSpectrum"
"sa22081.04",0,0,"1x","9025-PET",4,95.8,-0.16,0.94,1.64,1.7,NA,NA,NA,NA,0,"fullSpectrum"
"sa22079.03",0,0,"1x","9013-TPU",3,96.72,-0.04,0.4,0.7,3.2,NA,NA,NA,NA,0,"fullSpectrum"
"sa22076.03",0,0,"1x","9013-PET",3,95.83,-0.21,0.95,1.63,1.2,NA,NA,NA,NA,0,"fullSpectrum"
"sa22081.01",0,0,"1x","9025-PET",1,95.83,-0.17,0.94,1.64,1,NA,NA,NA,NA,0,"fullSpectrum"
"sa22070.04",0,0,"1x","9006-PET",4,95.81,-0.17,0.93,1.63,2.1,NA,NA,NA,NA,0,"fullSpectrum"
"sa22076.04",0,0,"1x","9013-PET",4,95.81,0.03,0.84,1.6,1.7,NA,NA,NA,NA,0,"fullSpectrum"
"sa22087.07",1,2208,"1x","PET",2,95.11,-0.19,1.12,1.97,3.4,NA,NA,NA,NA,8012.3904,"fullSpectrum"
"sa22073.01",1,2208,"1x","9006-TPU",1,96.01,-0.02,0.7,1.3,7.5,0.330894,0.521871,0.0931557,0.0501915,8012.3904,"fullSpectrum"
"sa22076.02",1,2208,"1x","9013-PET",2,95.66,-0.2,1.07,1.86,3.5,NA,NA,NA,NA,8012.3904,"fullSpectrum"
"sa22070.01",1,2208,"1x","9006-PET",1,95.2,-0.18,1.23,2.19,7.2,0.0930286,0.117992,0.0171968,0.0146328,8012.3904,"fullSpectrum"
"sa22085.03",1,2208,"1x","9025-TPU",3,95.9,0,0.84,1.59,11.1,NA,NA,NA,NA,8012.3904,"fullSpectrum"
"sa22073.02",1,2208,"1x","9006-TPU",2,95.96,-0.05,0.69,1.26,7,NA,NA,NA,NA,8012.3904,"fullSpectrum"
"sa22079.01",1,2208,"1x","9013-TPU",1,96.32,-0.04,0.64,1.17,4.3,0.189099,0.243038,0.0389398,0.0260631,8012.3904,"fullSpectrum"
"sa22085.04",1,2208,"1x","9025-TPU",4,95.87,-0.06,0.77,1.4,10,NA,NA,NA,NA,8012.3904,"fullSpectrum"
"sa22076.01",1,2208,"1x","9013-PET",1,95.46,-0.43,1.12,1.78,4.4,0.123519,0.10433,0.0205386,0.0152111,8012.3904,"fullSpectrum"
"sa22085.02",1,2208,"1x","9025-TPU",2,96.14,-0.06,0.67,1.21,8.1,NA,NA,NA,NA,8012.3904,"fullSpectrum"
"sa22085.01",1,2208,"1x","9025-TPU",1,95.64,-0.22,0.56,0.89,9.4,0.278895,0.444849,0.0924762,0.0603141,8012.3904,"fullSpectrum"
"sa22089.07",1,2208,"1x","TPU",2,96.08,-0.02,0.75,1.39,7,NA,NA,NA,NA,8012.3904,"fullSpectrum"
"sa22081.04",1,2208,"1x","9025-PET",4,95.62,-0.19,1.08,1.89,6.3,NA,NA,NA,NA,8012.3904,"fullSpectrum"
"sa22089.06",1,2208,"1x","TPU",1,95.9,-0.04,0.78,1.43,9.1,0.399673,0.408635,0.17657,0.0601131,8012.3904,"fullSpectrum"
"sa22089.08",1,2208,"1x","TPU",3,96.2,-0.04,0.74,1.36,5.9,NA,NA,NA,NA,8012.3904,"fullSpectrum"
"sa22076.03",1,2208,"1x","9013-PET",3,95.19,-0.04,1.28,2.4,6.3,NA,NA,NA,NA,8012.3904,"fullSpectrum"
"sa22073.03",1,2208,"1x","9006-TPU",3,96.18,-0.05,0.72,1.31,5.9,NA,NA,NA,NA,8012.3904,"fullSpectrum"
"sa22079.02",1,2208,"1x","9013-TPU",2,96.22,-0.04,0.65,1.19,5.1,NA,NA,NA,NA,8012.3904,"fullSpectrum"
"sa22089.09",1,2208,"1x","TPU",4,96.17,-0.04,0.76,1.4,5.3,NA,NA,NA,NA,8012.3904,"fullSpectrum"
"sa22070.04",1,2208,"1x","9006-PET",4,96.03,-0.18,1.11,1.96,3.1,NA,NA,NA,NA,8012.3904,"fullSpectrum"
"sa22073.04",1,2208,"1x","9006-TPU",4,96.11,-0.05,0.64,1.16,6.8,NA,NA,NA,NA,8012.3904,"fullSpectrum"
"sa22081.01",1,2208,"1x","9025-PET",1,95.34,-0.17,1.17,2.1,6.7,0.101306,0.099422,0.0192033,0.0122164,8012.3904,"fullSpectrum"
"sa22081.02",1,2208,"1x","9025-PET",2,95.25,-0.16,1.25,2.25,8.6,NA,NA,NA,NA,8012.3904,"fullSpectrum"
"sa22070.02",1,2208,"1x","9006-PET",2,95.44,-0.18,1.15,2.04,5.9,NA,NA,NA,NA,8012.3904,"fullSpectrum"
"sa22081.03",1,2208,"1x","9025-PET",3,95.48,-0.19,1.15,2.02,7.6,NA,NA,NA,NA,8012.3904,"fullSpectrum"
"sa22070.03",1,2208,"1x","9006-PET",3,95.15,-0.15,1.22,2.2,7.6,NA,NA,NA,NA,8012.3904,"fullSpectrum"
"sa22087.09",1,2208,"1x","PET",4,95.03,-0.2,1.15,2.03,5.9,NA,NA,NA,NA,8012.3904,"fullSpectrum"
"sa22087.06",1,2208,"1x","PET",1,94.71,-0.21,1.25,2.22,6.6,0.227019,0.1794,0.0271421,0.0251469,8012.3904,"fullSpectrum"
"sa22079.03",1,2208,"1x","9013-TPU",3,96.26,-0.04,0.68,1.24,5.9,NA,NA,NA,NA,8012.3904,"fullSpectrum"
"sa22079.04",1,2208,"1x","9013-TPU",4,96.08,-0.03,0.7,1.3,5.6,NA,NA,NA,NA,8012.3904,"fullSpectrum"
"sa22076.04",1,2208,"1x","9013-PET",4,95.37,-0.05,1.03,1.91,6,NA,NA,NA,NA,8012.3904,"fullSpectrum"
"sa22085.02",2,4224,"1x","9025-TPU",2,95.87,-0.01,0.85,1.6,8.8,NA,NA,NA,NA,15328.0512,"fullSpectrum"
"sa22087.07",2,4224,"1x","PET",2,94.87,-0.19,1.18,2.11,5.2,NA,NA,NA,NA,15328.0512,"fullSpectrum"
"sa22089.07",2,4224,"1x","TPU",2,94.98,0.02,1.16,2.23,16.6,NA,NA,NA,NA,15328.0512,"fullSpectrum"
"sa22073.03",2,4224,"1x","9006-TPU",3,94.85,0.03,1.23,2.37,19,NA,NA,NA,NA,15328.0512,"fullSpectrum"
"sa22085.03",2,4224,"1x","9025-TPU",3,95.93,-0.01,0.86,1.61,7.2,NA,NA,NA,NA,15328.0512,"fullSpectrum"
"sa22079.02",2,4224,"1x","9013-TPU",2,96.26,-0.04,0.71,1.3,4.7,NA,NA,NA,NA,15328.0512,"fullSpectrum"
"sa22073.04",2,4224,"1x","9006-TPU",4,96.19,-0.01,0.76,1.42,6,NA,NA,NA,NA,15328.0512,"fullSpectrum"
"sa22081.02",2,4224,"1x","9025-PET",2,95.29,-0.16,1.23,2.21,5,NA,NA,NA,NA,15328.0512,"fullSpectrum"
"sa22070.03",2,4224,"1x","9006-PET",3,95.29,-0.19,1.21,2.15,6,NA,NA,NA,NA,15328.0512,"fullSpectrum"
"sa22081.04",2,4224,"1x","9025-PET",4,95.41,-0.18,1.18,2.1,5.7,NA,NA,NA,NA,15328.0512,"fullSpectrum"
"sa22070.04",2,4224,"1x","9006-PET",4,95.37,-0.19,1.18,2.09,5.9,NA,NA,NA,NA,15328.0512,"fullSpectrum"
"sa22070.02",2,4224,"1x","9006-PET",2,95.4,-0.2,1.2,2.12,5.6,NA,NA,NA,NA,15328.0512,"fullSpectrum"
"sa22079.03",2,4224,"1x","9013-TPU",3,96.11,-0.04,0.76,1.4,5.5,NA,NA,NA,NA,15328.0512,"fullSpectrum"
"sa22089.09",2,4224,"1x","TPU",4,95.1,0.02,1.13,2.17,12.2,NA,NA,NA,NA,15328.0512,"fullSpectrum"
"sa22089.08",2,4224,"1x","TPU",3,94.95,0.03,1.22,2.34,15.6,NA,NA,NA,NA,15328.0512,"fullSpectrum"
"sa22076.04",2,4224,"1x","9013-PET",4,95.38,-0.24,1.26,2.21,8.7,NA,NA,NA,NA,15328.0512,"fullSpectrum"
"sa22079.04",2,4224,"1x","9013-TPU",4,96.16,-0.02,0.82,1.52,5,NA,NA,NA,NA,15328.0512,"fullSpectrum"
"sa22081.03",2,4224,"1x","9025-PET",3,95.42,-0.19,1.2,2.13,6.6,NA,NA,NA,NA,15328.0512,"fullSpectrum"
"sa22087.09",2,4224,"1x","PET",4,94.85,-0.2,1.23,2.2,5.9,NA,NA,NA,NA,15328.0512,"fullSpectrum"
"sa22076.02",2,4224,"1x","9013-PET",2,95.56,-0.19,1.19,2.11,3.6,NA,NA,NA,NA,15328.0512,"fullSpectrum"
"sa22085.04",2,4224,"1x","9025-TPU",4,95.96,-0.01,0.87,1.63,6.7,NA,NA,NA,NA,15328.0512,"fullSpectrum"
"sa22073.02",2,4224,"1x","9006-TPU",2,95.19,0.03,1.11,2.12,14.1,NA,NA,NA,NA,15328.0512,"fullSpectrum"
"sa22076.03",2,4224,"1x","9013-PET",3,95.38,-0.2,1.26,2.23,4,NA,NA,NA,NA,15328.0512,"fullSpectrum"
"sa22073.04",3,10296,"1x","9006-TPU",4,95.5,0,1.17,2.21,8.9,0.450697,0.503554,0.0928364,0.0716179,37362.1248,"fullSpectrum"
"sa22079.03",3,10296,"1x","9013-TPU",3,95.42,-0.02,1.12,2.11,9.3,0.437594,0.468388,0.0879498,0.0780471,37362.1248,"fullSpectrum"
"sa22087.08",3,10296,"1x","PET",3,94.96,-0.25,1.28,2.24,5.4,0.405287,0.367667,0.0567183,0.0466299,37362.1248,"fullSpectrum"
"sa22073.03",3,10296,"1x","9006-TPU",3,95.23,0,1.27,2.42,11.8,0.408473,0.424255,0.177655,0.0730366,37362.1248,"fullSpectrum"
"sa22085.04",3,10296,"1x","9025-TPU",4,95.78,-0.01,1.07,2.01,7.9,0.363386,0.393899,0.0948112,0.0614907,37362.1248,"fullSpectrum"
"sa22085.03",3,10296,"1x","9025-TPU",3,95.84,-0.02,1.04,1.95,7.5,0.363216,0.388379,0.0966239,0.0696155,37362.1248,"fullSpectrum"
"sa22079.04",3,10296,"1x","9013-TPU",4,95.73,-0.03,1.09,2.04,8.1,0.48185,0.50111,0.0946522,0.0687326,37362.1248,"fullSpectrum"
"sa22089.08",3,10296,"1x","TPU",3,94.19,0.07,1.7,3.31,20.4,0.420246,0.431736,0.1849,0.0738262,37362.1248,"fullSpectrum"
"sa22089.09",3,10296,"1x","TPU",4,94.55,0.05,1.56,3.01,15.5,0.409229,0.419481,0.179545,0.0758895,37362.1248,"fullSpectrum"
"sa22070.03",3,10296,"1x","9006-PET",3,95.17,-0.15,1.42,2.58,6.2,0.246427,0.238416,0.0511112,0.0446114,37362.1248,"fullSpectrum"
"sa22070.04",3,10296,"1x","9006-PET",4,94.97,-0.2,1.48,2.67,6.7,0.210764,0.196149,0.0423821,0.0362013,37362.1248,"fullSpectrum"
"sa22076.04",3,10296,"1x","9013-PET",4,95.03,-0.22,1.46,2.61,7.7,0.266946,0.230871,0.0422766,0.0380724,37362.1248,"fullSpectrum"
"sa22081.04",3,10296,"1x","9025-PET",4,95.17,-0.24,1.41,2.5,5.7,0.194439,0.171342,0.0453047,0.0331867,37362.1248,"fullSpectrum"
"sa22087.09",3,10296,"1x","PET",4,94.63,-0.22,1.45,2.61,8.4,0.301365,0.264792,0.0432032,0.0361679,37362.1248,"fullSpectrum"
"sa22076.03",3,10296,"1x","9013-PET",3,95.12,-0.45,1.4,2.32,5.3,0.275012,0.251002,0.0489986,0.0439539,37362.1248,"fullSpectrum"
"sa22087.12",0,0,"5x","PET",3,95.09,-0.18,1.02,1.81,1.2,NA,NA,NA,NA,0,"fullSpectrum"
"sa22070.06",0,0,"5x","9006-PET",2,95.81,-0.2,0.94,1.63,1.9,NA,NA,NA,NA,0,"fullSpectrum"
"sa22073.05",0,0,"5x","9006-TPU",1,96.74,-0.04,0.36,0.63,2.9,NA,NA,NA,NA,0,"fullSpectrum"
"sa22082.03",0,0,"5x","9025-PET",4,95.81,-0.17,0.94,1.65,1.5,NA,NA,NA,NA,0,"fullSpectrum"
"sa22070.07",0,0,"5x","9006-PET",3,95.78,-0.18,0.95,1.65,1.9,NA,NA,NA,NA,0,"fullSpectrum"
"sa22082.01",0,0,"5x","9025-PET",2,95.82,-0.19,0.94,1.64,2.2,NA,NA,NA,NA,0,"fullSpectrum"
"sa22073.08",0,0,"5x","9006-TPU",4,96.75,-0.04,0.33,0.58,3.5,NA,NA,NA,NA,0,"fullSpectrum"
"sa22073.06",0,0,"5x","9006-TPU",2,96.76,-0.05,0.36,0.63,2.5,NA,NA,NA,NA,0,"fullSpectrum"
"sa22070.05",0,0,"5x","9006-PET",1,95.8,-0.17,0.95,1.67,2.1,NA,NA,NA,NA,0,"fullSpectrum"
"sa22087.13",0,0,"5x","PET",4,95.07,-0.18,1.04,1.84,1.6,NA,NA,NA,NA,0,"fullSpectrum"
"sa22076.07",0,0,"5x","9013-PET",3,95.76,-0.19,0.93,1.6,1.9,NA,NA,NA,NA,0,"fullSpectrum"
"sa22076.06",0,0,"5x","9013-PET",2,95.81,-0.19,0.95,1.64,1.3,NA,NA,NA,NA,0,"fullSpectrum"
"sa22082.02",0,0,"5x","9025-PET",3,95.8,-0.18,0.94,1.64,1.7,NA,NA,NA,NA,0,"fullSpectrum"
"sa22085.07",0,0,"5x","9025-TPU",3,96.8,-0.02,0.34,0.62,3.4,NA,NA,NA,NA,0,"fullSpectrum"
"sa22089.13",0,0,"5x","TPU",4,96.75,-0.04,0.34,0.6,2.7,NA,NA,NA,NA,0,"fullSpectrum"
"sa22079.06",0,0,"5x","9013-TPU",2,96.81,-0.04,0.36,0.63,2,NA,NA,NA,NA,0,"fullSpectrum"
"sa22089.12",0,0,"5x","TPU",3,96.78,-0.04,0.32,0.57,1.7,NA,NA,NA,NA,0,"fullSpectrum"
"sa22082.00",0,0,"5x","9025-PET",1,95.83,-0.19,0.95,1.65,1.6,NA,NA,NA,NA,0,"fullSpectrum"
"sa22085.08",0,0,"5x","9025-TPU",4,96.82,-0.05,0.35,0.6,2.5,NA,NA,NA,NA,0,"fullSpectrum"
"sa22079.08",0,0,"5x","9013-TPU",4,96.8,-0.04,0.38,0.66,1.8,NA,NA,NA,NA,0,"fullSpectrum"
"sa22085.06",0,0,"5x","9025-TPU",2,96.79,-0.04,0.34,0.59,2,NA,NA,NA,NA,0,"fullSpectrum"
"sa22089.11",0,0,"5x","TPU",2,96.74,-0.04,0.34,0.58,2.1,NA,NA,NA,NA,0,"fullSpectrum"
"sa22089.10",0,0,"5x","TPU",1,96.74,-0.03,0.34,0.59,3.2,NA,NA,NA,NA,0,"fullSpectrum"
"sa22079.05",0,0,"5x","9013-TPU",1,96.78,-0.04,0.36,0.64,1.7,NA,NA,NA,NA,0,"fullSpectrum"
"sa22073.07",0,0,"5x","9006-TPU",3,96.78,-0.04,0.33,0.57,2.5,NA,NA,NA,NA,0,"fullSpectrum"
"sa22079.07",0,0,"5x","9013-TPU",3,96.78,-0.03,0.37,0.65,1.9,NA,NA,NA,NA,0,"fullSpectrum"
"sa22070.08",0,0,"5x","9006-PET",4,95.8,-0.18,0.93,1.62,2.6,NA,NA,NA,NA,0,"fullSpectrum"
"sa22076.08",0,0,"5x","9013-PET",4,95.81,-0.19,0.96,1.67,2.1,NA,NA,NA,NA,0,"fullSpectrum"
"sa22076.05",0,0,"5x","9013-PET",1,95.82,-0.2,0.94,1.62,1,NA,NA,NA,NA,0,"fullSpectrum"
"sa22087.11",0,0,"5x","PET",2,95.06,-0.17,1.03,1.83,1.1,NA,NA,NA,NA,0,"fullSpectrum"
"sa22085.05",0,0,"5x","9025-TPU",1,96.78,-0.04,0.37,0.65,2.7,NA,NA,NA,NA,0,"fullSpectrum"
"sa22087.10",0,0,"5x","PET",1,95.11,-0.18,1.02,1.8,1.1,NA,NA,NA,NA,0,"fullSpectrum"
"sa22070.06",1,2208,"5x","9006-PET",2,95.35,-0.18,1.15,2.04,6.7,NA,NA,NA,NA,40061.952,"fullSpectrum"
"sa22079.06",1,2208,"5x","9013-TPU",2,96.18,-0.02,0.66,1.22,6.3,NA,NA,NA,NA,40061.952,"fullSpectrum"
"sa22082.03",1,2208,"5x","9025-PET",4,95.13,-0.15,1.26,2.29,9.4,NA,NA,NA,NA,40061.952,"fullSpectrum"
"sa22070.05",1,2208,"5x","9006-PET",1,95.4,-0.17,1.18,2.11,6.4,0.0640189,0.0746197,0.0157981,0.0154616,40061.952,"fullSpectrum"
"sa22073.08",1,2208,"5x","9006-TPU",4,96.14,-0.02,0.71,1.32,7.3,NA,NA,NA,NA,40061.952,"fullSpectrum"
"sa22073.07",1,2208,"5x","9006-TPU",3,96.22,-0.04,0.65,1.18,6.8,NA,NA,NA,NA,40061.952,"fullSpectrum"
"sa22070.07",1,2208,"5x","9006-PET",3,95.48,-0.19,1.09,1.91,8,NA,NA,NA,NA,40061.952,"fullSpectrum"
"sa22082.02",1,2208,"5x","9025-PET",3,94.94,-0.13,1.34,2.44,11.7,NA,NA,NA,NA,40061.952,"fullSpectrum"
"sa22073.06",1,2208,"5x","9006-TPU",2,96.1,-0.04,0.7,1.28,7.4,NA,NA,NA,NA,40061.952,"fullSpectrum"
"sa22076.05",1,2208,"5x","9013-PET",1,95.57,-0.17,1.12,1.99,4.3,0.0926899,0.0888,0.0190699,0.0148017,40061.952,"fullSpectrum"
"sa22079.07",1,2208,"5x","9013-TPU",3,96.08,-0.05,0.65,1.18,6.4,NA,NA,NA,NA,40061.952,"fullSpectrum"
"sa22087.13",1,2208,"5x","PET",4,94.82,-0.16,1.22,2.2,5.9,NA,NA,NA,NA,40061.952,"fullSpectrum"
"sa22070.08",1,2208,"5x","9006-PET",4,95.28,-0.16,1.19,2.14,7.2,NA,NA,NA,NA,40061.952,"fullSpectrum"
"sa22082.01",1,2208,"5x","9025-PET",2,95.35,-0.15,1.18,2.12,6.9,NA,NA,NA,NA,40061.952,"fullSpectrum"
"sa22085.08",1,2208,"5x","9025-TPU",4,96.2,-0.02,0.64,1.19,7.7,NA,NA,NA,NA,40061.952,"fullSpectrum"
"sa22079.08",1,2208,"5x","9013-TPU",4,96.13,-0.03,0.77,1.42,7.7,NA,NA,NA,NA,40061.952,"fullSpectrum"
"sa22087.12",1,2208,"5x","PET",3,94.94,-0.17,1.21,2.17,4.2,NA,NA,NA,NA,40061.952,"fullSpectrum"
"sa22076.06",1,2208,"5x","9013-PET",2,95.51,-0.18,1.12,1.98,4.6,NA,NA,NA,NA,40061.952,"fullSpectrum"
"sa22076.07",1,2208,"5x","9013-PET",3,95.35,-0.16,1.16,2.08,5.9,NA,NA,NA,NA,40061.952,"fullSpectrum"
"sa22079.05",1,2208,"5x","9013-TPU",1,95.73,-0.03,0.73,1.35,9.7,0.336155,0.495865,0.0955777,0.0664329,40061.952,"fullSpectrum"
"sa22073.05",1,2208,"5x","9006-TPU",1,96.04,-0.01,0.71,1.32,7.9,0.28315,0.510183,0.0695706,0.0550827,40061.952,"fullSpectrum"
"sa22089.12",1,2208,"5x","TPU",3,95.58,0.01,0.93,1.77,9.8,NA,NA,NA,NA,40061.952,"fullSpectrum"
"sa22082.00",1,2208,"5x","9025-PET",1,95.33,-0.17,1.2,2.14,9.6,0.0863067,0.0840582,0.0215221,0.0162465,40061.952,"fullSpectrum"
"sa22076.08",1,2208,"5x","9013-PET",4,95.21,-0.16,1.28,2.3,9.4,NA,NA,NA,NA,40061.952,"fullSpectrum"
"sa22089.13",1,2208,"5x","TPU",4,96.04,-0.02,0.75,1.39,7.4,NA,NA,NA,NA,40061.952,"fullSpectrum"
"sa22087.10",1,2208,"5x","PET",1,95,-0.17,1.21,2.16,3.5,0.151638,0.110644,0.0214508,0.0213716,40061.952,"fullSpectrum"
"sa22089.10",1,2208,"5x","TPU",1,95.94,-0.02,0.79,1.46,9,0.394641,0.403127,0.178856,0.0652662,40061.952,"fullSpectrum"
"sa22087.11",1,2208,"5x","PET",2,94.86,-0.16,1.2,2.16,4.2,NA,NA,NA,NA,40061.952,"fullSpectrum"
"sa22089.11",1,2208,"5x","TPU",2,96.16,-0.06,0.75,1.37,7.1,NA,NA,NA,NA,40061.952,"fullSpectrum"
"sa22085.06",1,2208,"5x","9025-TPU",2,96.25,-0.02,0.61,1.13,6.4,NA,NA,NA,NA,40061.952,"fullSpectrum"
"sa22085.05",1,2208,"5x","9025-TPU",1,96.07,-0.01,0.68,1.26,8.2,0.262766,0.402572,0.0882213,0.0560796,40061.952,"fullSpectrum"
"sa22085.07",1,2208,"5x","9025-TPU",3,95.8,0,0.7,1.32,10.1,NA,NA,NA,NA,40061.952,"fullSpectrum"
"sa22082.01",2,4224,"5x","9025-PET",2,95.2,-0.18,1.33,2.39,7.6,NA,NA,NA,NA,76640.256,"fullSpectrum"
"sa22070.07",2,4224,"5x","9006-PET",3,95.47,-0.19,1.17,2.08,5.4,NA,NA,NA,NA,76640.256,"fullSpectrum"
"sa22079.06",2,4224,"5x","9013-TPU",2,95.92,-0.03,0.79,1.46,6.7,NA,NA,NA,NA,76640.256,"fullSpectrum"
"sa22085.06",2,4224,"5x","9025-TPU",2,96.11,-0.01,0.8,1.49,7.1,NA,NA,NA,NA,76640.256,"fullSpectrum"
"sa22079.08",2,4224,"5x","9013-TPU",4,96.1,-0.03,0.82,1.52,6.4,NA,NA,NA,NA,76640.256,"fullSpectrum"
"sa22085.07",2,4224,"5x","9025-TPU",3,95.88,-0.01,0.8,1.5,9.8,NA,NA,NA,NA,76640.256,"fullSpectrum"
"sa22079.07",2,4224,"5x","9013-TPU",3,96.08,-0.03,0.76,1.41,5.9,NA,NA,NA,NA,76640.256,"fullSpectrum"
"sa22087.12",2,4224,"5x","PET",3,94.84,-0.2,1.27,2.26,5.8,NA,NA,NA,NA,76640.256,"fullSpectrum"
"sa22073.08",2,4224,"5x","9006-TPU",4,96.02,-0.02,0.82,1.52,7,NA,NA,NA,NA,76640.256,"fullSpectrum"
"sa22087.11",2,4224,"5x","PET",2,94.87,-0.19,1.31,2.35,4.4,NA,NA,NA,NA,76640.256,"fullSpectrum"
"sa22085.08",2,4224,"5x","9025-TPU",4,96.11,-0.01,0.8,1.5,6.9,NA,NA,NA,NA,76640.256,"fullSpectrum"
"sa22087.13",2,4224,"5x","PET",4,94.92,-0.19,1.28,2.29,4.2,NA,NA,NA,NA,76640.256,"fullSpectrum"
"sa22082.02",2,4224,"5x","9025-PET",3,95.41,-0.19,1.31,2.34,5.9,NA,NA,NA,NA,76640.256,"fullSpectrum"
"sa22070.06",2,4224,"5x","9006-PET",2,94.88,-0.22,1.27,2.25,5.3,NA,NA,NA,NA,76640.256,"fullSpectrum"
"sa22089.11",2,4224,"5x","TPU",2,95.08,0.03,1.11,2.14,13.2,NA,NA,NA,NA,76640.256,"fullSpectrum"
"sa22076.08",2,4224,"5x","9013-PET",4,95.51,-0.19,1.23,2.18,4.1,NA,NA,NA,NA,76640.256,"fullSpectrum"
"sa22076.07",2,4224,"5x","9013-PET",3,95.35,-0.2,1.29,2.3,4.6,NA,NA,NA,NA,76640.256,"fullSpectrum"
"sa22089.12",2,4224,"5x","TPU",3,95.12,0.04,1.03,2,13.3,NA,NA,NA,NA,76640.256,"fullSpectrum"
"sa22073.06",2,4224,"5x","9006-TPU",2,94.63,0,0.81,1.55,6.5,NA,NA,NA,NA,76640.256,"fullSpectrum"
"sa22070.08",2,4224,"5x","9006-PET",4,95.2,-0.18,1.29,2.32,7.4,NA,NA,NA,NA,76640.256,"fullSpectrum"
"sa22076.06",2,4224,"5x","9013-PET",2,95.28,-0.19,1.3,2.32,5.7,NA,NA,NA,NA,76640.256,"fullSpectrum"
"sa22070.07",3,10296,"5x","9006-PET",3,94.49,-0.16,1.66,3.05,24.9,0.408523,0.36235,0.0572042,0.0487351,186810.624,"fullSpectrum"
"sa22079.07",3,10296,"5x","9013-TPU",3,95.33,-0.01,1.07,2.02,10.1,0.457856,0.484965,0.087569,0.0802105,186810.624,"fullSpectrum"
"sa22070.08",3,10296,"5x","9006-PET",4,95.1,-0.24,1.46,2.6,5.4,0.201384,0.185673,0.0391993,0.0312192,186810.624,"fullSpectrum"
"sa22073.08",3,10296,"5x","9006-TPU",4,95.4,0,0.99,1.87,7.9,0.439285,0.501018,0.110011,0.0568976,186810.624,"fullSpectrum"
"sa22087.13",3,10296,"5x","PET",4,94.35,-0.17,1.86,3.42,23.6,0.289612,0.258279,0.0448623,0.0387563,186810.624,"fullSpectrum"
"sa22087.12",3,10296,"5x","PET",3,94.6,-0.2,1.73,3.14,17,0.315616,0.271697,0.0361,0.0332833,186810.624,"fullSpectrum"
"sa22082.02",3,10296,"5x","9025-PET",3,94.81,-0.22,1.62,2.92,7,0.22762,0.202432,0.0498103,0.0335854,186810.624,"fullSpectrum"
"sa22076.08",3,10296,"5x","9013-PET",4,95.17,-0.25,1.46,2.58,5,0.245575,0.223374,0.0486909,0.0401099,186810.624,"fullSpectrum"
"sa22076.07",3,10296,"5x","9013-PET",3,94.87,-0.22,1.54,2.77,6.1,0.230183,0.196535,0.0437831,0.0341474,186810.624,"fullSpectrum"
"sa22082.03",3,10296,"5x","9025-PET",4,95.07,-0.27,1.52,2.68,4.6,0.25446,0.225529,0.0557828,0.0376856,186810.624,"fullSpectrum"
"sa22089.12",3,10296,"5x","TPU",3,94.4,0.08,1.65,3.22,11.6,0.416805,0.42524,0.189067,0.0817689,186810.624,"fullSpectrum"
"sa22079.08",3,10296,"5x","9013-TPU",4,95.24,-0.02,1.23,2.33,9.8,0.433152,0.456719,0.0866304,0.0743799,186810.624,"fullSpectrum"
"sa22085.07",3,10296,"5x","9025-TPU",3,95.8,-0.03,0.94,1.76,7.9,0.420014,0.41549,0.186885,0.0654654,186810.624,"fullSpectrum"
"sa22089.13",3,10296,"5x","TPU",4,93.88,0.09,1.87,3.66,11.5,0.412552,0.422053,0.188666,0.0791795,186810.624,"fullSpectrum"
"sa22073.07",3,10296,"5x","9006-TPU",3,94.83,0.02,1.31,2.51,7.8,0.408365,0.421967,0.182609,0.0739708,186810.624,"fullSpectrum"
"sa22085.08",3,10296,"5x","9025-TPU",4,95.72,-0.01,0.92,1.73,8.6,0.386227,0.429098,0.106534,0.0658496,186810.624,"fullSpectrum"
"sa22068.07",0,0,"ASTMG154","9006-PET",2,95.79,-0.18,0.97,1.69,3,NA,NA,NA,NA,0,"uva340"
"sa22083.08",0,0,"ASTMG154","9025-TPU",3,96.81,-0.05,0.38,0.66,3.1,NA,NA,NA,NA,0,"uva340"
"sa22080.06",0,0,"ASTMG154","9025-PET",1,95.73,-0.18,0.95,1.66,5.1,NA,NA,NA,NA,0,"uva340"
"sa22083.09",0,0,"ASTMG154","9025-TPU",4,96.86,-0.03,0.32,0.57,1.3,NA,NA,NA,NA,0,"uva340"
"sa22077.08",0,0,"ASTMG154","9013-TPU",3,96.69,-0.11,0.24,0.34,1.9,NA,NA,NA,NA,0,"uva340"
"sa22080.07",0,0,"ASTMG154","9025-PET",2,95.8,-0.19,0.93,1.62,1.9,NA,NA,NA,NA,0,"uva340"
"sa22077.07",0,0,"ASTMG154","9013-TPU",2,96.76,-0.05,0.37,0.65,3,NA,NA,NA,NA,0,"uva340"
"sa22071.06",0,0,"ASTMG154","9006-TPU",1,96.74,-0.03,0.42,0.76,2.6,NA,NA,NA,NA,0,"uva340"
"sa22071.08",0,0,"ASTMG154","9006-TPU",3,96.8,-0.05,0.34,0.58,2.1,NA,NA,NA,NA,0,"uva340"
"sa22068.09",0,0,"ASTMG154","9006-PET",4,95.8,-0.18,0.96,1.68,1.6,NA,NA,NA,NA,0,"uva340"
"sa22088.09",0,0,"ASTMG154","TPU",4,96.78,-0.02,0.32,0.56,2,NA,NA,NA,NA,0,"uva340"
"sa22074.07",0,0,"ASTMG154","9013-PET",2,95.8,-0.17,0.96,1.68,1.3,NA,NA,NA,NA,0,"uva340"
"sa22068.06",0,0,"ASTMG154","9006-PET",1,95.82,-0.17,0.95,1.66,1.7,NA,NA,NA,NA,0,"uva340"
"sa22074.06",0,0,"ASTMG154","9013-PET",1,95.84,-0.16,0.94,1.65,1.1,NA,NA,NA,NA,0,"uva340"
"sa22088.10",0,0,"ASTMG154","TPU",4,96.7,-0.02,0.36,0.64,3.4,NA,NA,NA,NA,0,"uva340"
"sa22080.08",0,0,"ASTMG154","9025-PET",3,95.76,-0.19,0.95,1.65,2.9,NA,NA,NA,NA,0,"uva340"
"sa22086.08",0,0,"ASTMG154","PET",3,95.06,-0.17,1.04,1.84,1.1,NA,NA,NA,NA,0,"uva340"
"sa22086.10",0,0,"ASTMG154","PET",4,94.98,-0.17,1.03,1.83,2.1,NA,NA,NA,NA,0,"uva340"
"sa22083.07",0,0,"ASTMG154","9025-TPU",2,96.7,-0.03,0.39,0.69,6.3,NA,NA,NA,NA,0,"uva340"
"sa22071.07",0,0,"ASTMG154","9006-TPU",2,96.74,-0.02,0.35,0.62,3.2,NA,NA,NA,NA,0,"uva340"
"sa22074.09",0,0,"ASTMG154","9013-PET",4,95.84,-0.21,0.96,1.65,0.9,NA,NA,NA,NA,0,"uva340"
"sa22075.00",0,0,"ASTMG154","9013-PET",4,95.83,-0.16,0.95,1.66,1.2,NA,NA,NA,NA,0,"uva340"
"sa22080.10",0,0,"ASTMG154","9025-PET",4,95.82,-0.18,0.96,1.67,1.5,NA,NA,NA,NA,0,"uva340"
"sa22068.08",0,0,"ASTMG154","9006-PET",3,95.79,-0.18,0.96,1.68,1.7,NA,NA,NA,NA,0,"uva340"
"sa22069.00",0,0,"ASTMG154","9006-PET",4,95.82,-0.17,0.96,1.67,1.4,NA,NA,NA,NA,0,"uva340"
"sa22084.00",0,0,"ASTMG154","9025-TPU",4,96.79,-0.03,0.33,0.59,2.1,NA,NA,NA,NA,0,"uva340"
"sa22071.09",0,0,"ASTMG154","9006-TPU",4,96.82,-0.03,0.3,0.53,1.5,NA,NA,NA,NA,0,"uva340"
"sa22088.06",0,0,"ASTMG154","TPU",1,96.79,-0.02,0.31,0.55,2.1,NA,NA,NA,NA,0,"uva340"
"sa22086.07",0,0,"ASTMG154","PET",2,95.08,-0.16,1.03,1.83,1.2,NA,NA,NA,NA,0,"uva340"
"sa22088.07",0,0,"ASTMG154","TPU",2,96.74,-0.03,0.32,0.56,2.6,NA,NA,NA,NA,0,"uva340"
"sa22088.08",0,0,"ASTMG154","TPU",3,96.76,-0.04,0.33,0.58,3.1,NA,NA,NA,NA,0,"uva340"
"sa22072.00",0,0,"ASTMG154","9006-TPU",4,96.73,-0.04,0.36,0.62,1.8,NA,NA,NA,NA,0,"uva340"
"sa22083.06",0,0,"ASTMG154","9025-TPU",1,96.78,-0.02,0.36,0.64,3.4,NA,NA,NA,NA,0,"uva340"
"sa22078.00",0,0,"ASTMG154","9013-TPU",4,96.75,-0.05,0.38,0.65,3.6,NA,NA,NA,NA,0,"uva340"
"sa22086.09",0,0,"ASTMG154","PET",4,95.06,-0.17,1.04,1.84,1.1,NA,NA,NA,NA,0,"uva340"
"sa22080.09",0,0,"ASTMG154","9025-PET",4,95.82,-0.19,0.95,1.65,1.3,NA,NA,NA,NA,0,"uva340"
"sa22077.06",0,0,"ASTMG154","9013-TPU",1,96.78,-0.03,0.35,0.63,2.4,NA,NA,NA,NA,0,"uva340"
"sa22074.08",0,0,"ASTMG154","9013-PET",3,95.78,-0.18,0.98,1.71,2.1,NA,NA,NA,NA,0,"uva340"
"sa22086.06",0,0,"ASTMG154","PET",1,95.05,-0.16,1.03,1.84,1.1,NA,NA,NA,NA,0,"uva340"
"sa22086.08",1,981,"ASTMG154","PET",3,94,-0.37,1.67,2.93,19.8,NA,NA,NA,NA,142.8009,"uva340"
"sa22088.10",1,981,"ASTMG154","TPU",4,96.57,-0.04,0.52,0.94,5.1,NA,NA,NA,NA,142.8009,"uva340"
"sa22088.09",1,981,"ASTMG154","TPU",4,96.5,-0.04,0.57,1.03,5.2,NA,NA,NA,NA,142.8009,"uva340"
"sa22080.07",1,981,"ASTMG154","9025-PET",2,95.81,-0.38,1.37,2.29,1.8,NA,NA,NA,NA,142.8009,"uva340"
"sa22068.09",1,981,"ASTMG154","9006-PET",4,95.69,-0.25,1.14,1.96,5.3,NA,NA,NA,NA,142.8009,"uva340"
"sa22080.09",1,981,"ASTMG154","9025-PET",4,95.42,-0.53,1.45,2.34,10.8,NA,NA,NA,NA,142.8009,"uva340"
"sa22071.08",1,981,"ASTMG154","9006-TPU",3,96.61,-0.03,0.49,0.89,2.6,NA,NA,NA,NA,142.8009,"uva340"
"sa22075.00",1,981,"ASTMG154","9013-PET",4,95.15,-0.24,1.76,3.16,22.7,NA,NA,NA,NA,142.8009,"uva340"
"sa22069.00",1,981,"ASTMG154","9006-PET",4,95.68,-0.34,1.32,2.23,2.4,NA,NA,NA,NA,142.8009,"uva340"
"sa22083.09",1,981,"ASTMG154","9025-TPU",4,96.59,-0.04,0.65,1.17,5.8,NA,NA,NA,NA,142.8009,"uva340"
"sa22077.06",1,981,"ASTMG154","9013-TPU",1,96.23,-0.04,0.83,1.53,12.1,0.370565,0.478793,0.0973356,0.0957006,142.8009,"uva340"
"sa22077.07",1,981,"ASTMG154","9013-TPU",2,96.25,-0.06,0.85,1.55,8.4,NA,NA,NA,NA,142.8009,"uva340"
"sa22071.07",1,981,"ASTMG154","9006-TPU",2,96.53,-0.04,0.53,0.95,6.7,NA,NA,NA,NA,142.8009,"uva340"
"sa22071.06",1,981,"ASTMG154","9006-TPU",1,96.36,-0.03,0.58,1.07,7.8,0.404812,0.413087,0.177733,0.0537841,142.8009,"uva340"
"sa22080.06",1,981,"ASTMG154","9025-PET",1,96.06,-0.28,1.58,2.77,6.8,0.0943826,0.0821264,0.0147849,0.0103812,142.8009,"uva340"
"sa22077.08",1,981,"ASTMG154","9013-TPU",3,96.56,-0.07,0.73,1.3,1.5,NA,NA,NA,NA,142.8009,"uva340"
"sa22068.08",1,981,"ASTMG154","9006-PET",3,95.62,-0.35,1.38,2.34,3.9,NA,NA,NA,NA,142.8009,"uva340"
"sa22072.00",1,981,"ASTMG154","9006-TPU",4,96.01,0.01,0.83,1.57,24.5,NA,NA,NA,NA,142.8009,"uva340"
"sa22074.07",1,981,"ASTMG154","9013-PET",2,95.57,-0.32,1.29,2.2,2.6,NA,NA,NA,NA,142.8009,"uva340"
"sa22077.09",1,981,"ASTMG154","9013-TPU",4,96.04,-0.04,0.85,1.58,12.5,NA,NA,NA,NA,142.8009,"uva340"
"sa22088.06",1,981,"ASTMG154","TPU",1,96.04,0.09,1.25,2.42,43.9,0.407415,0.406536,0.179206,0.0536714,142.8009,"uva340"
"sa22088.07",1,981,"ASTMG154","TPU",2,96.59,-0.04,0.5,0.9,4,NA,NA,NA,NA,142.8009,"uva340"
"sa22071.09",1,981,"ASTMG154","9006-TPU",4,96.1,-0.02,0.75,1.4,18.9,NA,NA,NA,NA,142.8009,"uva340"
"sa22078.00",1,981,"ASTMG154","9013-TPU",4,96.3,-0.07,0.86,1.56,5.6,NA,NA,NA,NA,142.8009,"uva340"
"sa22074.06",1,981,"ASTMG154","9013-PET",1,95.63,-0.34,1.33,2.25,2,0.10596,0.104939,0.0156611,0.0134922,142.8009,"uva340"
"sa22068.07",1,981,"ASTMG154","9006-PET",2,95.56,-0.35,1.36,2.3,4.6,NA,NA,NA,NA,142.8009,"uva340"
"sa22074.09",1,981,"ASTMG154","9013-PET",4,95.72,-0.31,1.2,2.04,3.3,NA,NA,NA,NA,142.8009,"uva340"
"sa22086.10",1,981,"ASTMG154","PET",4,95.42,-0.34,1.74,3.04,20.4,NA,NA,NA,NA,142.8009,"uva340"
"sa22074.08",1,981,"ASTMG154","9013-PET",3,96.8,-0.42,1.52,2.54,5.6,NA,NA,NA,NA,142.8009,"uva340"
"sa22083.08",1,981,"ASTMG154","9025-TPU",3,96.3,-0.05,0.91,1.67,11.4,NA,NA,NA,NA,142.8009,"uva340"
"sa22083.07",1,981,"ASTMG154","9025-TPU",2,96.14,-0.05,0.98,1.8,15.6,NA,NA,NA,NA,142.8009,"uva340"
"sa22080.10",1,981,"ASTMG154","9025-PET",4,95.87,-0.36,1.33,2.23,2.7,NA,NA,NA,NA,142.8009,"uva340"
"sa22088.08",1,981,"ASTMG154","TPU",3,96.6,-0.04,0.63,1.15,3.7,NA,NA,NA,NA,142.8009,"uva340"
"sa22083.06",1,981,"ASTMG154","9025-TPU",1,96.3,-0.04,0.67,1.23,11.6,0.34648,0.401096,0.114532,0.0652968,142.8009,"uva340"
"sa22086.07",1,981,"ASTMG154","PET",2,92.95,-0.29,1.92,3.5,38.9,NA,NA,NA,NA,142.8009,"uva340"
"sa22084.00",1,981,"ASTMG154","9025-TPU",4,96.58,-0.06,0.73,1.32,2.7,NA,NA,NA,NA,142.8009,"uva340"
"sa22086.09",1,981,"ASTMG154","PET",4,94.58,-0.3,1.85,3.3,28.1,NA,NA,NA,NA,142.8009,"uva340"
"sa22068.06",1,981,"ASTMG154","9006-PET",1,94.99,-0.44,1.63,2.77,5.9,0.0791372,0.082908,0.0163887,0.0127219,142.8009,"uva340"
"sa22086.06",1,981,"ASTMG154","PET",1,91.99,-0.35,1.81,3.27,42.5,0.297625,0.246551,0.0418918,0.0344119,142.8009,"uva340"
"sa22071.08",2,2112,"ASTMG154","9006-TPU",3,96.6,0,0.46,0.86,4.3,NA,NA,NA,NA,307.436800000001,"uva340"
"sa22080.07",2,2112,"ASTMG154","9025-PET",2,92.42,-0.59,4.06,7.38,63.1,0.108809,0.0904739,0.0242075,0.0190103,307.436800000001,"uva340"
"sa22080.09",2,2112,"ASTMG154","9025-PET",4,92.77,-0.28,2.23,4.11,47.2,NA,NA,NA,NA,307.436800000001,"uva340"
"sa22075.00",2,2112,"ASTMG154","9013-PET",4,94.87,-0.3,2.11,3.78,26.6,NA,NA,NA,NA,307.436800000001,"uva340"
"sa22083.07",2,2112,"ASTMG154","9025-TPU",2,94.84,-0.01,0.96,1.81,36,0.409842,0.414535,0.184714,0.0577055,307.436800000001,"uva340"
"sa22071.07",2,2112,"ASTMG154","9006-TPU",2,96.35,-0.01,0.62,1.16,12.8,0.403426,0.412703,0.18251,0.0619794,307.436800000001,"uva340"
"sa22080.07",2,2112,"ASTMG154","9025-PET",2,92.42,-0.59,4.06,7.38,63.1,0.108809,0.0904739,0.0242075,0.0190103,307.436800000001,"uva340"
"sa22083.09",2,2112,"ASTMG154","9025-TPU",4,95.94,0,0.73,1.37,25.7,NA,NA,NA,NA,307.436800000001,"uva340"
"sa22071.07",2,2112,"ASTMG154","9006-TPU",2,96.35,-0.01,0.62,1.16,12.8,0.403426,0.412703,0.18251,0.0619794,307.436800000001,"uva340"
"sa22083.07",2,2112,"ASTMG154","9025-TPU",2,94.84,-0.01,0.96,1.81,36,0.409842,0.414535,0.184714,0.0577055,307.436800000001,"uva340"
"sa22077.07",2,2112,"ASTMG154","9013-TPU",2,95.96,-0.09,1.02,1.85,15,0.37428,0.475067,0.114138,0.0884013,307.436800000001,"uva340"
"sa22074.08",2,2112,"ASTMG154","9013-PET",3,95.76,-0.74,2.43,4.01,17.3,NA,NA,NA,NA,307.436800000001,"uva340"
"sa22068.09",2,2112,"ASTMG154","9006-PET",4,92.33,-0.39,3.31,6.11,53.6,NA,NA,NA,NA,307.436800000001,"uva340"
"sa22069.00",2,2112,"ASTMG154","9006-PET",4,94.69,-0.44,1.73,2.95,15.1,NA,NA,NA,NA,307.436800000001,"uva340"
"sa22086.07",2,2112,"ASTMG154","PET",2,90.36,-0.53,2.46,4.44,78.2,0.0840442,0.0719075,0.0202542,0.0172633,307.436800000001,"uva340"
"sa22086.10",2,2112,"ASTMG154","PET",4,90.57,-0.6,2.45,4.37,69,NA,NA,NA,NA,307.436800000001,"uva340"
"sa22068.07",2,2112,"ASTMG154","9006-PET",2,94.75,-0.34,1.65,2.88,13.1,0.137535,0.15956,0.0358406,0.030881,307.436800000001,"uva340"
"sa22086.08",2,2112,"ASTMG154","PET",3,89.38,-0.54,2.75,5.05,76.5,NA,NA,NA,NA,307.436800000001,"uva340"
"sa22088.10",2,2112,"ASTMG154","TPU",4,96.56,-0.04,0.64,1.16,6.8,NA,NA,NA,NA,307.436800000001,"uva340"
"sa22071.09",2,2112,"ASTMG154","9006-TPU",4,96.1,0.02,0.66,1.25,18.3,NA,NA,NA,NA,307.436800000001,"uva340"
"sa22068.08",2,2112,"ASTMG154","9006-PET",3,93.1,-0.49,2.17,3.8,27,NA,NA,NA,NA,307.436800000001,"uva340"
"sa22086.09",2,2112,"ASTMG154","PET",4,85.67,-0.83,7.85,15.12,95.9,NA,NA,NA,NA,307.436800000001,"uva340"
"sa22077.08",2,2112,"ASTMG154","9013-TPU",3,96.35,-0.06,0.73,1.32,8.5,NA,NA,NA,NA,307.436800000001,"uva340"
"sa22080.10",2,2112,"ASTMG154","9025-PET",4,96.74,-0.39,1.6,2.7,8.7,NA,NA,NA,NA,307.436800000001,"uva340"
"sa22074.09",2,2112,"ASTMG154","9013-PET",4,95.13,-0.33,1.61,2.81,15.8,NA,NA,NA,NA,307.436800000001,"uva340"
"sa22083.08",2,2112,"ASTMG154","9025-TPU",3,95.86,-0.02,0.71,1.33,15.1,NA,NA,NA,NA,307.436800000001,"uva340"
"sa22077.09",2,2112,"ASTMG154","9013-TPU",4,96.25,-0.03,0.78,1.45,12.2,NA,NA,NA,NA,307.436800000001,"uva340"
"sa22074.07",2,2112,"ASTMG154","9013-PET",2,95.68,-0.11,1.52,2.8,7,0.152948,0.141505,0.031353,0.0281091,307.436800000001,"uva340"
"sa22078.00",2,2112,"ASTMG154","9013-TPU",4,96.53,-0.05,0.73,1.33,7.2,NA,NA,NA,NA,307.436800000001,"uva340"
"sa22088.09",2,2112,"ASTMG154","TPU",4,95.85,0,0.5,0.95,9.8,NA,NA,NA,NA,307.436800000001,"uva340"
"sa22088.08",2,2112,"ASTMG154","TPU",3,96.37,0.01,0.57,1.07,12.2,NA,NA,NA,NA,307.436800000001,"uva340"
"sa22086.07",2,2112,"ASTMG154","PET",2,90.36,-0.53,2.46,4.44,78.2,0.0840442,0.0719075,0.0202542,0.0172633,307.436800000001,"uva340"
"sa22077.07",2,2112,"ASTMG154","9013-TPU",2,95.96,-0.09,1.02,1.85,15,0.37428,0.475067,0.114138,0.0884013,307.436800000001,"uva340"
"sa22068.07",2,2112,"ASTMG154","9006-PET",2,94.75,-0.34,1.65,2.88,13.1,0.137535,0.15956,0.0358406,0.030881,307.436800000001,"uva340"
"sa22074.07",2,2112,"ASTMG154","9013-PET",2,95.68,-0.11,1.52,2.8,7,0.152948,0.141505,0.031353,0.0281091,307.436800000001,"uva340"
"sa22075.00",3,4125,"ASTMG154","9013-PET",4,91.38,-0.34,2.62,4.87,69.1,0.0972859,0.0840595,0.0158383,0.00959489,600.462500000001,"uva340"
"sa22086.09",3,4125,"ASTMG154","PET",4,90.35,-0.5,3,5.52,88.8,0.153275,0.104296,0.014066,0.011427,600.462500000001,"uva340"
"sa22078.00",3,4125,"ASTMG154","9013-TPU",4,96.31,0,0.59,1.1,9,0.418494,0.438142,0.180492,0.0496615,600.462500000001,"uva340"
"sa22080.09",3,4125,"ASTMG154","9025-PET",4,91.95,-0.42,2.44,4.45,63.8,0.203372,0.149448,0.0251121,0.0213009,600.462500000001,"uva340"
"sa22071.09",3,4125,"ASTMG154","9006-TPU",4,95.8,0.06,0.56,1.1,20.8,0.397263,0.411559,0.17234,0.0571514,600.462500000001,"uva340"
"sa22069.00",3,4125,"ASTMG154","9006-PET",4,91.53,-0.42,2.11,3.82,68.6,0.110263,0.0767376,0.00908733,0.0054826,600.462500000001,"uva340"
"sa22077.08",3,4125,"ASTMG154","9013-TPU",3,95.76,0.03,0.69,1.32,23.1,0.387336,0.411998,0.162601,0.0495136,600.462500000001,"uva340"
"sa22068.08",3,4125,"ASTMG154","9006-PET",3,90.19,-0.46,3.55,6.64,75.2,0.0541219,0.0350259,0.00417758,0.00256993,600.462500000001,"uva340"
"sa22074.08",3,4125,"ASTMG154","9013-PET",3,92.28,-0.4,2.34,4.25,68.6,0.174439,0.121231,0.0148021,0.015115,600.462500000001,"uva340"
"sa22080.08",3,4125,"ASTMG154","9025-PET",3,91.32,-0.43,2.61,4.78,75.1,0.16209,0.115356,0.013422,0.011943,600.462500000001,"uva340"
"sa22071.08",3,4125,"ASTMG154","9006-TPU",3,95.95,-0.08,0.87,1.57,11.5,0.390929,0.422269,0.160445,0.0591069,600.462500000001,"uva340"
"sa22084.00",3,4125,"ASTMG154","9025-TPU",4,94.37,0.02,0.89,1.72,44,0.312155,0.347752,0.127959,0.0398635,600.462500000001,"uva340"
"sa22068.09",3,4125,"ASTMG154","9006-PET",4,90.68,-0.5,4.15,7.74,68.5,0.0549233,0.0710103,0.015296,0.00669936,600.462500000001,"uva340"
"sa22088.08",3,4125,"ASTMG154","TPU",3,96.25,0.02,0.45,0.86,10.5,0.404172,0.432451,0.176236,0.0561053,600.462500000001,"uva340"
"sa22083.08",3,4125,"ASTMG154","9025-TPU",3,95.83,0,0.56,1.06,10.1,0.427362,0.443093,0.185805,0.0553638,600.462500000001,"uva340"
"sa22080.10",3,4125,"ASTMG154","9025-PET",4,92.44,-0.36,2.41,4.4,55,0.25682,0.204069,0.0308487,0.0238642,600.462500000001,"uva340"
"sa22086.10",3,4125,"ASTMG154","PET",4,91.84,-0.42,2.16,3.9,86.4,0.266161,0.191522,0.0208884,0.0185634,600.462500000001,"uva340"
"sa22083.09",3,4125,"ASTMG154","9025-TPU",4,96.31,0.01,0.52,0.97,14.3,0.394968,0.429527,0.165059,0.0576191,600.462500000001,"uva340"
"sa22077.09",3,4125,"ASTMG154","9013-TPU",4,95.91,-0.07,1.01,1.86,14.5,0.419937,0.443737,0.182769,0.0510244,600.462500000001,"uva340"
"sa22086.08",3,4125,"ASTMG154","PET",3,91.37,-0.35,2.48,4.58,90.5,0.227462,0.168615,0.016838,0.0125783,600.462500000001,"uva340"
"sa22088.10",3,4125,"ASTMG154","TPU",4,96.03,0.04,0.43,0.82,9.8,0.411372,0.427503,0.178451,0.0520715,600.462500000001,"uva340"
"sa22068.09",4,9403,"ASTMG154","9006-PET",4,89.07,-0.35,2.77,5.27,89.4,0.0844219,0.0777099,0.0201752,0.0175487,1368.76336666667,"uva340"
"sa22080.09",4,9403,"ASTMG154","9025-PET",4,89.51,-0.36,3.12,5.92,92.4,NA,NA,NA,NA,1368.76336666667,"uva340"
"sa22086.09",4,9403,"ASTMG154","PET",4,89.44,-0.44,2.93,5.5,92.3,0.0725303,0.0683884,0.0157676,0.0142109,1368.76336666667,"uva340"
"sa22080.10",4,9403,"ASTMG154","9025-PET",4,91.95,-0.33,2.08,3.81,88.5,NA,NA,NA,NA,1368.76336666667,"uva340"
"sa22086.10",4,9403,"ASTMG154","PET",4,92.01,-0.31,2.01,3.67,89.9,0.0611372,0.0577303,0.0142015,0.0128523,1368.76336666667,"uva340"
"sa22074.09",4,9403,"ASTMG154","9013-PET",4,91.09,-0.43,2.27,4.13,88.5,0.0831852,0.0750852,0.0184062,0.01547,1368.76336666667,"uva340"
"sa22069.00",4,9403,"ASTMG154","9006-PET",4,87.89,-0.51,3.23,6.1,93.4,0.0739823,0.0684368,0.0175512,0.0158134,1368.76336666667,"uva340"
"sa22075.00",4,9403,"ASTMG154","9013-PET",4,91.96,-0.35,2.26,4.14,85.4,0.077157,0.070198,0.0162783,0.0138755,1368.76336666667,"uva340"
"sa22084.08",0,0,"ASTMG155","9025-TPU",3,96.83,-0.02,0.35,0.63,2.6,NA,NA,NA,NA,0,"tuv280400"
"sa22080.17",0,0,"ASTMG155","9025-PET",2,95.82,-0.18,0.95,1.65,1.2,NA,NA,NA,NA,0,"tuv280400"
"sa22089.03",0,0,"ASTMG155","TPU",3,96.75,-0.03,0.34,0.6,3,NA,NA,NA,NA,0,"tuv280400"
"sa22078.07",0,0,"ASTMG155","9013-TPU",2,96.82,-0.03,0.33,0.59,2.3,NA,NA,NA,NA,0,"tuv280400"
"sa22087.03",0,0,"ASTMG155","PET",3,95.06,-0.18,1.04,1.84,1.2,NA,NA,NA,NA,0,"tuv280400"
"sa22072.07",0,0,"ASTMG155","9006-TPU",2,96.79,-0.03,0.33,0.58,1.4,NA,NA,NA,NA,0,"tuv280400"
"sa22072.06",0,0,"ASTMG155","9006-TPU",1,96.7,-0.04,0.37,0.65,2.8,NA,NA,NA,NA,0,"tuv280400"
"sa22069.06",0,0,"ASTMG155","9006-PET",1,95.8,-0.18,0.93,1.62,1.9,NA,NA,NA,NA,0,"tuv280400"
"sa22084.07",0,0,"ASTMG155","9025-TPU",2,96.82,-0.04,0.32,0.56,2.2,NA,NA,NA,NA,0,"tuv280400"
"sa22084.06",0,0,"ASTMG155","9025-TPU",1,96.8,-0.03,0.36,0.64,2.8,NA,NA,NA,NA,0,"tuv280400"
"sa22070.00",0,0,"ASTMG155","9006-PET",4,95.79,-0.2,0.95,1.64,3.4,NA,NA,NA,NA,0,"tuv280400"
"sa22078.06",0,0,"ASTMG155","9013-TPU",1,96.78,-0.03,0.35,0.61,1.6,NA,NA,NA,NA,0,"tuv280400"
"sa22087.01",0,0,"ASTMG155","PET",1,95.1,-0.19,1.03,1.82,1.2,NA,NA,NA,NA,0,"tuv280400"
"sa22085.00",0,0,"ASTMG155","9025-TPU",4,96.79,-0.03,0.35,0.63,2.5,NA,NA,NA,NA,0,"tuv280400"
"sa22080.18",0,0,"ASTMG155","9025-PET",3,95.78,-0.18,0.97,1.7,3,NA,NA,NA,NA,0,"tuv280400"
"sa22075.06",0,0,"ASTMG155","9013-PET",1,95.76,-0.18,0.97,1.71,1.6,NA,NA,NA,NA,0,"tuv280400"
"sa22075.07",0,0,"ASTMG155","9013-PET",2,95.83,-0.24,0.96,1.63,2.4,NA,NA,NA,NA,0,"tuv280400"
"sa22087.02",0,0,"ASTMG155","PET",2,95.11,-0.16,1.01,1.8,1.4,NA,NA,NA,NA,0,"tuv280400"
"sa22087.05",0,0,"ASTMG155","PET",4,95.09,-0.18,1.03,1.82,1.4,NA,NA,NA,NA,0,"tuv280400"
"sa22076.00",0,0,"ASTMG155","9013-PET",4,95.83,-0.04,0.92,1.71,1.1,NA,NA,NA,NA,0,"tuv280400"
"sa22079.00",0,0,"ASTMG155","9013-TPU",4,96.8,-0.03,0.34,0.61,2.3,NA,NA,NA,NA,0,"tuv280400"
"sa22069.07",0,0,"ASTMG155","9006-PET",2,95.8,-0.18,0.93,1.62,1.4,NA,NA,NA,NA,0,"tuv280400"
"sa22084.09",0,0,"ASTMG155","9025-TPU",4,96.82,-0.03,0.34,0.61,2.2,NA,NA,NA,NA,0,"tuv280400"
"sa22072.08",0,0,"ASTMG155","9006-TPU",3,96.76,-0.05,0.37,0.64,2.7,NA,NA,NA,NA,0,"tuv280400"
"sa22080.16",0,0,"ASTMG155","9025-PET",1,95.81,-0.19,0.95,1.65,1.6,NA,NA,NA,NA,0,"tuv280400"
"sa22075.09",0,0,"ASTMG155","9013-PET",4,95.83,-0.23,0.96,1.63,1.3,NA,NA,NA,NA,0,"tuv280400"
"sa22072.09",0,0,"ASTMG155","9006-TPU",4,96.74,-0.05,0.37,0.64,3.2,NA,NA,NA,NA,0,"tuv280400"
"sa22073.00",0,0,"ASTMG155","9006-TPU",4,96.74,-0.05,0.37,0.64,2.6,NA,NA,NA,NA,0,"tuv280400"
"sa22078.09",0,0,"ASTMG155","9013-TPU",4,96.76,-0.04,0.35,0.61,2.1,NA,NA,NA,NA,0,"tuv280400"
"sa22089.02",0,0,"ASTMG155","TPU",2,96.76,-0.02,0.33,0.59,3.7,NA,NA,NA,NA,0,"tuv280400"
"sa22075.08",0,0,"ASTMG155","9013-PET",3,95.84,-0.17,0.93,1.63,1.3,NA,NA,NA,NA,0,"tuv280400"
"sa22069.09",0,0,"ASTMG155","9006-PET",4,95.84,-0.2,0.91,1.57,1.2,NA,NA,NA,NA,0,"tuv280400"
"sa22087.04",0,0,"ASTMG155","PET",4,95.08,-0.17,1.03,1.82,1.6,NA,NA,NA,NA,0,"tuv280400"
"sa22089.04",0,0,"ASTMG155","TPU",4,96.73,-0.03,0.33,0.59,3.7,NA,NA,NA,NA,0,"tuv280400"
"sa22078.08",0,0,"ASTMG155","9013-TPU",3,96.78,-0.05,0.37,0.65,2.2,NA,NA,NA,NA,0,"tuv280400"
"sa22081.00",0,0,"ASTMG155","9025-PET",4,95.8,-0.17,0.94,1.65,1.5,NA,NA,NA,NA,0,"tuv280400"
"sa22069.08",0,0,"ASTMG155","9006-PET",3,95.83,-0.18,0.93,1.62,1.3,NA,NA,NA,NA,0,"tuv280400"
"sa22089.01",0,0,"ASTMG155","TPU",1,96.79,-0.04,0.33,0.57,2.2,NA,NA,NA,NA,0,"tuv280400"
"sa22089.05",0,0,"ASTMG155","TPU",4,96.61,-0.03,0.37,0.66,5,NA,NA,NA,NA,0,"tuv280400"
"sa22078.07",1,1086,"ASTMG155","9013-TPU",2,96.59,-0.06,0.41,0.72,3.6,NA,NA,NA,NA,330.5241,"tuv280400"
"sa22070.00",1,1086,"ASTMG155","9006-PET",4,94.21,-0.44,1.66,2.84,37.2,NA,NA,NA,NA,330.5241,"tuv280400"
"sa22089.03",1,1086,"ASTMG155","TPU",3,96.64,-0.03,0.36,0.64,4.5,NA,NA,NA,NA,330.5241,"tuv280400"
